Repository: sblanky/psd_uptake_correlator

pyPUC (Python Porosity Uptake Correlator) is an attempt to calculate the optimum pore size range of some type of material for gas uptake at pressures in a range. It is a work in progress but now has some limited CLI functionality. Any serious calculations will likely require use of an HPC.

How it works
============
pyPUC requires a set of experimentally derived pore size distributions (PSDs), with experimental gravimetric uptake isotherms for some sporptive (e.g. CO<sub>2</sub>, CH<sub>4</sub>) from the same set of materials. This proceeds via a 'brute force' process, i.e.
  1. Model isotherms are generated from the uptake isotherms using [pyGAPS](https://github.com/pauliacomi/pyGAPS). Loadings for each sample are determined for a set of (user-defined) pressures to generate a loading dataframe (`loading_df`) for all samples.
  2. Porosity parameters are calculated from PSDs within a set of pore size regions defined by a minimum and maximum pore widths (`wmin` and `wmax`), as well as a minimum increment (`wstep`). For example, for `wmin=3`, `wmax=6`, and `wstep=1`, the pore size ranges calculated are 3-4, 3-5, 3-6, 4-5, 4-6. Calculations may be performed via surface area or pore volume PSDs. This forms a set of parameters at each pore range for all samples (`param_df`).
  3. Linear regressions are performed between each row of `param_df` and `loading_df`. 
  4. The highest pearson coefficient, r<sup>2</sup> is selected for each pressure, thus yielding the optimum pore size region for each pressure.

Steps to use
============
 1. Clone this repo
 2. Install new conda environment;
    `conda create -n <env> python=3.8 numpy nomkl scipy pandas xlwt xlrd requests matplotlib`[^1]
 2. Activate environment inside your cloned repo.
 3. Use pip to install the dev build of pyGAPS. `pip install git+https://github.com/pauliacomi/pyGAPS@develop`[^2]
 4. If you want to use the CLI, simply type `./pyPUC-cli` and press enter. 

The cloned repo can also be installed using `pip install .`

[^1]: python 3.8 is required due to compatibility issues with the coolprop backend in pyGAPS.
[^2]: This is to avoid the problem found [here](https://stackoverflow.com/questions/70248438/module-breaks-when-loaded-into-multiple-scripts). Thanks to [@pauliacomi](https://github.com/pauliacomi) for help with the above.

File: source_data/0010_dualiso_co2/psd/o2h2/ACDS2700_PO.CSV
,,,,,,,w,dV/dw,V cum,dS/dw,S cum,,,P/P0,Amount Adsorbed,Fit,Isotherm 2 >>,,P/P0,Amount Adsorbed,Fit,
SAIEUS NLDFT ANALYSIS,,,,,,,3.000000e+000,0.000000e+000,0.000000e+000,0.000000e+000,0.000000e+000,,,6.370000e-007,1.444480e+001,4.532850e+001,,,8.572210e-005,2.897140e+000,8.728942e-001,
,,,,,,,3.077730e+000,1.151674e-003,2.266732e-005,7.483916e+000,1.480557e-001,,,2.010000e-006,2.888450e+001,5.112116e+001,,,1.876650e-004,5.801860e+000,1.903600e+000,
,,,,,,,3.157474e+000,9.471772e-003,3.570836e-004,5.999589e+001,3.299305e+000,,,4.190000e-006,4.331740e+001,5.695671e+001,,,3.041790e-004,8.680290e+000,3.070119e+000,
,,,,,,,3.239284e+000,2.932351e-002,1.834058e-003,1.810493e+002,1.251373e+001,,,7.480000e-006,5.777100e+001,6.370169e+001,,,4.396080e-004,1.154950e+001,4.407313e+000,
,,,,,,,3.323213e+000,5.859158e-002,5.615375e-003,3.526200e+002,3.503304e+001,,,1.190000e-005,7.220080e+001,7.198772e+001,,,5.978090e-004,1.442650e+001,5.941221e+000,
,,,,,,,3.409318e+000,9.333482e-002,1.222223e-002,5.475278e+002,7.425058e+001,,,1.810000e-005,8.664550e+001,8.161573e+001,,,7.804020e-004,1.728670e+001,7.668158e+000,
Two isotherms - Two corresponding kernels,,,,,,,3.497653e+000,1.195877e-001,2.169513e-002,6.838166e+002,1.290849e+002,,,2.540000e-005,1.010820e+002,9.400119e+001,,,9.899780e-004,2.011960e+001,9.588389e+000,
,,,,,,,3.588277e+000,1.369584e-001,3.339629e-002,7.633657e+002,1.950216e+002,,,3.410000e-005,1.154930e+002,1.112743e+002,,,2.000350e-003,3.015590e+001,1.785297e+001,
Sample (ID),,002-854_002-858-O2_full-ACDS2700(PO) ,,,,,3.681249e+000,1.455053e-001,4.660186e-002,7.905213e+002,2.676790e+002,,,4.560000e-005,1.299000e+002,1.242971e+002,,,2.904530e-003,3.640900e+001,2.396629e+001,
,,,,,,,3.776630e+000,1.449898e-001,6.054698e-002,7.678266e+002,3.424121e+002,,,6.110000e-005,1.443520e+002,1.422098e+002,,,3.813210e-003,4.137450e+001,2.911404e+001,
Selected(Model1),,C:\Users\pcxtsbl\SAIEUS\Models\Carbons\3E140 C-O2 -77-het.model,,,,,3.874482e+000,1.379158e-001,7.444750e-002,7.119188e+002,4.150957e+002,,,8.510000e-005,1.587900e+002,1.564341e+002,,,4.964980e-003,4.650360e+001,3.454091e+001,
,,,,,,,3.974870e+000,1.246069e-001,8.766414e-002,6.269733e+002,4.824655e+002,,,1.308880e-004,1.732270e+002,1.704834e+002,,,5.823320e-003,4.973830e+001,3.801804e+001,
Sample(ID2),,002-861-H2_full-ACDS2700(PO) ,,,,,4.077859e+000,1.073184e-001,9.962722e-002,5.263469e+002,5.419213e+002,,,2.478450e-004,1.876680e+002,1.837967e+002,,,6.881180e-003,5.326100e+001,4.174338e+001,
,,,,,,,4.183516e+000,8.803785e-002,1.099516e-001,4.208797e+002,5.919336e+002,,,6.407410e-004,2.020560e+002,1.994557e+002,,,7.993410e-003,5.651830e+001,4.520001e+001,
Selected(Model2),,C:\Users\pcxtsbl\SAIEUS\Models\Carbons\3E150 C-H2 -77-het .model,,,,,4.291911e+000,6.861593e-002,1.184315e-001,3.197454e+002,6.319783e+002,,,2.316010e-003,2.162380e+002,2.158855e+002,,,8.656830e-003,5.829240e+001,4.709577e+001,
,,,,,,,4.403114e+000,5.056420e-002,1.250343e-001,2.296748e+002,6.624103e+002,,,2.946920e-003,2.185230e+002,2.185557e+002,,,9.550210e-003,6.050670e+001,4.941994e+001,
Lambda,,4,,,,,4.517198e+000,3.519504e-002,1.298912e-001,1.558269e+002,6.842077e+002,,,4.028070e-003,2.212660e+002,2.212365e+002,,,1.936280e-002,7.769730e+001,6.734780e+001,
,,,,,,,4.634239e+000,2.352114e-002,1.332752e-001,1.015103e+002,6.990676e+002,,,4.762930e-003,2.227070e+002,2.226664e+002,,,3.007990e-002,8.918570e+001,7.946510e+001,
St Dev of Fit,,7.16867006796338,,,,,4.754312e+000,1.564665e-002,1.355772e-001,6.582089e+001,7.088845e+002,,,5.820590e-003,2.243260e+002,2.241999e+002,,,4.163830e-002,9.800740e+001,8.881336e+001,
,,,,,,,4.877496e+000,1.225505e-002,1.372515e-001,5.025142e+001,7.158415e+002,,,6.881670e-003,2.256660e+002,2.254462e+002,,,4.914730e-002,1.026030e+002,9.365297e+001,
,,,,,,,5.003871e+000,1.286334e-002,1.387982e-001,5.141356e+001,7.221407e+002,,,7.751100e-003,2.265890e+002,2.263688e+002,,,5.948740e-002,1.079510e+002,9.933677e+001,
,,,,,,,5.133521e+000,1.695341e-002,1.406964e-001,6.604981e+001,7.296267e+002,,,8.816830e-003,2.275690e+002,2.273094e+002,,,7.092020e-002,1.129260e+002,1.046880e+002,
,,,,,,,5.266531e+000,2.385505e-002,1.433856e-001,9.059115e+001,7.399661e+002,,,9.959190e-003,2.284800e+002,2.282225e+002,,,7.973160e-002,1.162700e+002,1.082435e+002,
,,,,,,,5.402986e+000,3.256585e-002,1.472215e-001,1.205476e+002,7.543382e+002,,,2.092120e-002,2.336820e+002,2.330305e+002,,,8.960210e-002,1.196050e+002,1.118332e+002,
,,,,,,,5.542977e+000,4.223758e-002,1.524542e-001,1.524003e+002,7.734508e+002,,,3.059510e-002,2.362420e+002,2.356612e+002,,,9.992920e-002,1.227440e+002,1.152416e+002,
,,,,,,,5.686596e+000,5.200431e-002,1.592294e-001,1.829014e+002,7.975585e+002,,,3.980720e-002,2.379980e+002,2.374149e+002,,,1.496470e-001,1.343550e+002,1.281922e+002,
,,,,,,,5.833935e+000,6.113505e-002,1.675803e-001,2.095843e+002,8.265450e+002,,,4.909730e-002,2.394010e+002,2.387768e+002,,,2.012980e-001,1.428130e+002,1.380984e+002,
,,,,,,,5.985092e+000,6.891057e-002,1.774413e-001,2.302740e+002,8.598929e+002,,,5.943350e-002,2.407430e+002,2.401542e+002,,,2.541860e-001,1.493840e+002,1.462229e+002,
,,,,,,,6.140166e+000,7.525427e-002,1.886476e-001,2.451213e+002,8.968564e+002,,,7.100150e-002,2.419240e+002,2.417174e+002,,,3.055010e-001,1.544600e+002,1.527120e+002,
,,,,,,,6.299257e+000,7.958683e-002,2.009925e-001,2.526864e+002,9.365500e+002,,,8.195240e-002,2.428760e+002,2.426860e+002,,,3.539870e-001,1.584740e+002,1.580584e+002,
,,,,,,,6.462470e+000,8.191460e-002,2.142018e-001,2.535086e+002,9.779395e+002,,,9.243060e-002,2.436730e+002,2.433734e+002,,,3.988210e-001,1.616650e+002,1.624704e+002,
,,,,,,,6.629913e+000,8.232132e-002,2.279800e-001,2.483330e+002,1.020036e+003,,,1.014760e-001,2.443060e+002,2.439601e+002,,,4.490530e-001,1.647910e+002,1.669229e+002,
,,,,,,,6.801693e+000,8.085516e-002,2.420197e-001,2.377501e+002,1.061851e+003,,,1.502840e-001,2.468940e+002,2.467055e+002,,,4.993650e-001,1.675250e+002,1.709245e+002,
,,,,,,,6.977925e+000,7.776881e-002,2.560179e-001,2.228995e+002,1.102483e+003,,,2.030750e-001,2.489230e+002,2.486455e+002,,,5.490230e-001,1.699310e+002,1.744763e+002,
,,,,,,,7.158723e+000,7.330679e-002,2.696920e-001,2.048041e+002,1.141181e+003,,,2.554550e-001,2.505370e+002,2.502173e+002,,,5.993370e-001,1.721100e+002,1.778568e+002,
,,,,,,,7.344205e+000,6.776572e-002,2.827873e-001,1.845420e+002,1.177306e+003,,,3.040610e-001,2.517820e+002,2.515672e+002,,,6.492670e-001,1.740660e+002,1.809097e+002,
,,,,,,,7.534493e+000,6.147602e-002,2.950909e-001,1.631855e+002,1.210392e+003,,,3.521170e-001,2.528640e+002,2.527550e+002,,,6.994020e-001,1.758440e+002,1.837552e+002,
,,,,,,,7.729711e+000,5.473252e-002,3.064362e-001,1.416159e+002,1.240131e+003,,,3.986050e-001,2.538160e+002,2.537110e+002,,,7.493670e-001,1.774500e+002,1.864233e+002,
,,,,,,,7.929988e+000,4.781881e-002,3.167030e-001,1.206025e+002,1.266368e+003,,,4.487340e-001,2.547500e+002,2.545428e+002,,,8.007890e-001,1.789670e+002,1.889713e+002,
,,,,,,,8.135453e+000,4.098751e-002,3.258199e-001,1.007627e+002,1.289076e+003,,,4.988240e-001,2.556110e+002,2.551449e+002,,,9.851630e-001,1.834440e+002,1.970302e+002,
,,,,,,,8.346243e+000,3.446459e-002,3.337599e-001,8.258707e+001,1.308359e+003,,,5.481960e-001,2.564380e+002,2.555571e+002,,,9.952280e-001,1.836940e+002,1.974447e+002,
,,,,,,,8.562493e+000,2.836305e-002,3.405398e-001,6.624952e+001,1.324406e+003,,,5.985760e-001,2.572490e+002,2.559139e+002,,,,,,
,,,,,,,8.784347e+000,2.286675e-002,3.462084e-001,5.206250e+001,1.337484e+003,,,6.477550e-001,2.580460e+002,2.562337e+002,,,,,,
,,,,,,,9.011949e+000,1.802137e-002,3.508461e-001,3.999438e+001,1.347918e+003,,,6.933420e-001,2.588400e+002,2.565133e+002,,,,,,
,,,,,,,9.245448e+000,1.385402e-002,3.545516e-001,2.996939e+001,1.356042e+003,,,7.359560e-001,2.546880e+002,2.567683e+002,,,,,,
,,,,,,,9.484998e+000,1.037868e-002,3.574375e-001,2.188440e+001,1.362211e+003,,,7.663320e-001,2.552300e+002,2.570428e+002,,,,,,
,,,,,,,9.730753e+000,7.519792e-003,3.596224e-001,1.545572e+001,1.366762e+003,,,7.964270e-001,2.558290e+002,2.571148e+002,,,,,,
,,,,,,,9.982877e+000,5.253836e-003,3.612198e-001,1.052569e+001,1.370006e+003,,,8.250590e-001,2.564740e+002,2.572700e+002,,,,,,
,,,,,,,1.024153e+001,3.504845e-003,3.623412e-001,6.844376e+000,1.372226e+003,,,8.528420e-001,2.572210e+002,2.574360e+002,,,,,,
,,,,,,,1.050689e+001,2.201243e-003,3.630884e-001,4.190093e+000,1.373668e+003,,,8.793390e-001,2.581270e+002,2.580049e+002,,,,,,
,,,,,,,1.077912e+001,1.276302e-003,3.635535e-001,2.368099e+000,1.374543e+003,,,9.046870e-001,2.592700e+002,2.592646e+002,,,,,,
,,,,,,,1.105841e+001,6.673280e-004,3.638180e-001,1.206915e+000,1.375029e+003,,,9.274650e-001,2.606170e+002,2.603186e+002,,,,,,
,,,,,,,1.134493e+001,3.127306e-004,3.639527e-001,5.513133e-001,1.375270e+003,,,9.479960e-001,2.622090e+002,2.631942e+002,,,,,,
,,,,,,,1.163888e+001,1.595880e-004,3.640177e-001,2.742327e-001,1.375383e+003,,,9.648760e-001,2.643800e+002,2.659638e+002,,,,,,
,,,,,,,1.194044e+001,1.596864e-004,3.640626e-001,2.674715e-001,1.375459e+003,,,9.761480e-001,2.672810e+002,2.660104e+002,,,,,,
,,,,,,,1.224982e+001,2.686826e-004,3.641267e-001,4.386720e-001,1.375565e+003,,,9.761480e-001,2.672810e+002,2.660104e+002,,,,,,
,,,,,,,1.256721e+001,4.468006e-004,3.642390e-001,7.110577e-001,1.375745e+003,,,,,,,,,,,
,,,,,,,1.289283e+001,6.583106e-004,3.644186e-001,1.021205e+000,1.376027e+003,,,,,,,,,,,
,,,,,,,1.322688e+001,8.706854e-004,3.646751e-001,1.316539e+000,1.376419e+003,,,,,,,,,,,
,,,,,,,1.356959e+001,1.067324e-003,3.650085e-001,1.573111e+000,1.376916e+003,,,,,,,,,,,
,,,,,,,1.392117e+001,1.221135e-003,3.654122e-001,1.754356e+000,1.377504e+003,,,,,,,,,,,
,,,,,,,1.428187e+001,1.327877e-003,3.658735e-001,1.859528e+000,1.378157e+003,,,,,,,,,,,
,,,,,,,1.465191e+001,1.385321e-003,3.663772e-001,1.890977e+000,1.378853e+003,,,,,,,,,,,
,,,,,,,1.503154e+001,1.395043e-003,3.669063e-001,1.856154e+000,1.379566e+003,,,,,,,,,,,
,,,,,,,1.542101e+001,1.365712e-003,3.674451e-001,1.771235e+000,1.380274e+003,,,,,,,,,,,
,,,,,,,1.582057e+001,1.305018e-003,3.679795e-001,1.649773e+000,1.380959e+003,,,,,,,,,,,
,,,,,,,1.623048e+001,1.220367e-003,3.684977e-001,1.503796e+000,1.381605e+003,,,,,,,,,,,
,,,,,,,1.665101e+001,1.118556e-003,3.689899e-001,1.343529e+000,1.382204e+003,,,,,,,,,,,
,,,,,,,1.708244e+001,1.005118e-003,3.694484e-001,1.176785e+000,1.382748e+003,,,,,,,,,,,
,,,,,,,1.752504e+001,8.878076e-004,3.698674e-001,1.013187e+000,1.383232e+003,,,,,,,,,,,
,,,,,,,1.797912e+001,7.699494e-004,3.702435e-001,8.564930e-001,1.383656e+003,,,,,,,,,,,
,,,,,,,1.844495e+001,6.586573e-004,3.705757e-001,7.141870e-001,1.384021e+003,,,,,,,,,,,
,,,,,,,1.892286e+001,5.589348e-004,3.708659e-001,5.907508e-001,1.384332e+003,,,,,,,,,,,
,,,,,,,1.941315e+001,4.761405e-004,3.711188e-001,4.905340e-001,1.384596e+003,,,,,,,,,,,
,,,,,,,1.991615e+001,4.112656e-004,3.713411e-001,4.129972e-001,1.384823e+003,,,,,,,,,,,
,,,,,,,2.043217e+001,3.648855e-004,3.715406e-001,3.571676e-001,1.385020e+003,,,,,,,,,,,
,,,,,,,2.096157e+001,3.359042e-004,3.717253e-001,3.204953e-001,1.385199e+003,,,,,,,,,,,
,,,,,,,2.150468e+001,3.212303e-004,3.719031e-001,2.987538e-001,1.385367e+003,,,,,,,,,,,
,,,,,,,2.206187e+001,3.187462e-004,3.720809e-001,2.889567e-001,1.385530e+003,,,,,,,,,,,
,,,,,,,2.263349e+001,3.250454e-004,3.722645e-001,2.872251e-001,1.385694e+003,,,,,,,,,,,
,,,,,,,2.321992e+001,3.370310e-004,3.724585e-001,2.902947e-001,1.385863e+003,,,,,,,,,,,
,,,,,,,2.382155e+001,3.517353e-004,3.726657e-001,2.953085e-001,1.386039e+003,,,,,,,,,,,
,,,,,,,2.443876e+001,3.672774e-004,3.728877e-001,3.005695e-001,1.386223e+003,,,,,,,,,,,
,,,,,,,2.507197e+001,3.809937e-004,3.731247e-001,3.039200e-001,1.386415e+003,,,,,,,,,,,
,,,,,,,2.572159e+001,3.917706e-004,3.733759e-001,3.046240e-001,1.386613e+003,,,,,,,,,,,
,,,,,,,2.638803e+001,3.987660e-004,3.736396e-001,3.022325e-001,1.386815e+003,,,,,,,,,,,
,,,,,,,2.707174e+001,4.012920e-004,3.739134e-001,2.964656e-001,1.387020e+003,,,,,,,,,,,
,,,,,,,2.777317e+001,3.997431e-004,3.741946e-001,2.878628e-001,1.387225e+003,,,,,,,,,,,
,,,,,,,2.849277e+001,3.939699e-004,3.744804e-001,2.765403e-001,1.387428e+003,,,,,,,,,,,
,,,,,,,2.923102e+001,3.844189e-004,3.747679e-001,2.630212e-001,1.387628e+003,,,,,,,,,,,
,,,,,,,2.998839e+001,3.715123e-004,3.750544e-001,2.477707e-001,1.387821e+003,,,,,,,,,,,
,,,,,,,3.076539e+001,3.556429e-004,3.753370e-001,2.311967e-001,1.388007e+003,,,,,,,,,,,
,,,,,,,3.156252e+001,3.371924e-004,3.756133e-001,2.136664e-001,1.388185e+003,,,,,,,,,,,
,,,,,,,3.238030e+001,3.165098e-004,3.758807e-001,1.954952e-001,1.388352e+003,,,,,,,,,,,
,,,,,,,3.321928e+001,2.938510e-004,3.761368e-001,1.769160e-001,1.388508e+003,,,,,,,,,,,
,,,,,,,3.407999e+001,2.695099e-004,3.763794e-001,1.581631e-001,1.388652e+003,,,,,,,,,,,
,,,,,,,3.496300e+001,2.436803e-004,3.766060e-001,1.393933e-001,1.388784e+003,,,,,,,,,,,
,,,,,,,3.586889e+001,2.167370e-004,3.768145e-001,1.208496e-001,1.388901e+003,,,,,,,,,,,
,,,,,,,3.679825e+001,1.890543e-004,3.770031e-001,1.027518e-001,1.389005e+003,,,,,,,,,,,
,,,,,,,3.775169e+001,1.610769e-004,3.771700e-001,8.533496e-002,1.389095e+003,,,,,,,,,,,
,,,,,,,3.872983e+001,1.335650e-004,3.773140e-001,6.897267e-002,1.389170e+003,,,,,,,,,,,
,,,,,,,3.973332e+001,1.069744e-004,3.774345e-001,5.384621e-002,1.389232e+003,,,,,,,,,,,
,,,,,,,4.076281e+001,8.206710e-005,3.775316e-001,4.026567e-002,1.389280e+003,,,,,,,,,,,
,,,,,,,4.181897e+001,5.955545e-005,3.776061e-001,2.848250e-002,1.389316e+003,,,,,,,,,,,
,,,,,,,4.290250e+001,4.046892e-005,3.776596e-001,1.886553e-002,1.389341e+003,,,,,,,,,,,
,,,,,,,4.401410e+001,2.454092e-005,3.776953e-001,1.115139e-002,1.389358e+003,,,,,,,,,,,
,,,,,,,4.515451e+001,1.329763e-005,3.777164e-001,5.889836e-003,1.389367e+003,,,,,,,,,,,
,,,,,,,4.632446e+001,6.033111e-006,3.777273e-001,2.604719e-003,1.389372e+003,,,,,,,,,,,
,,,,,,,4.752472e+001,1.956451e-006,3.777318e-001,8.233402e-004,1.389374e+003,,,,,,,,,,,
,,,,,,,4.875608e+001,0.000000e+000,3.777331e-001,0.000000e+000,1.389374e+003,,,,,,,,,,,
,,,,,,,5.001935e+001,0.000000e+000,3.777331e-001,0.000000e+000,1.389374e+003,,,,,,,,,,,
,,,,,,,5.131535e+001,0.000000e+000,3.777331e-001,0.000000e+000,1.389374e+003,,,,,,,,,,,
,,,,,,,5.264493e+001,0.000000e+000,3.777331e-001,0.000000e+000,1.389374e+003,,,,,,,,,,,
,,,,,,,5.400896e+001,0.000000e+000,3.777331e-001,0.000000e+000,1.389374e+003,,,,,,,,,,,
,,,,,,,5.540833e+001,0.000000e+000,3.777331e-001,0.000000e+000,1.389374e+003,,,,,,,,,,,
,,,,,,,5.684395e+001,0.000000e+000,3.777331e-001,0.000000e+000,1.389374e+003,,,,,,,,,,,
,,,,,,,5.831678e+001,0.000000e+000,3.777331e-001,0.000000e+000,1.389374e+003,,,,,,,,,,,
,,,,,,,5.982776e+001,0.000000e+000,3.777331e-001,0.000000e+000,1.389374e+003,,,,,,,,,,,
,,,,,,,6.137790e+001,0.000000e+000,3.777331e-001,0.000000e+000,1.389374e+003,,,,,,,,,,,
,,,,,,,6.296820e+001,0.000000e+000,3.777331e-001,0.000000e+000,1.389374e+003,,,,,,,,,,,
,,,,,,,6.459970e+001,0.000000e+000,3.777331e-001,0.000000e+000,1.389374e+003,,,,,,,,,,,
,,,,,,,6.627348e+001,0.000000e+000,3.777331e-001,0.000000e+000,1.389374e+003,,,,,,,,,,,
,,,,,,,6.799062e+001,0.000000e+000,3.777331e-001,0.000000e+000,1.389374e+003,,,,,,,,,,,
,,,,,,,6.975225e+001,0.000000e+000,3.777331e-001,0.000000e+000,1.389374e+003,,,,,,,,,,,
,,,,,,,7.155953e+001,0.000000e+000,3.777331e-001,0.000000e+000,1.389374e+003,,,,,,,,,,,
,,,,,,,7.341363e+001,0.000000e+000,3.777331e-001,0.000000e+000,1.389374e+003,,,,,,,,,,,
,,,,,,,7.531578e+001,0.000000e+000,3.777331e-001,0.000000e+000,1.389374e+003,,,,,,,,,,,
,,,,,,,7.726721e+001,0.000000e+000,3.777331e-001,0.000000e+000,1.389374e+003,,,,,,,,,,,
,,,,,,,7.926920e+001,0.000000e+000,3.777331e-001,0.000000e+000,1.389374e+003,,,,,,,,,,,
,,,,,,,8.132306e+001,0.000000e+000,3.777331e-001,0.000000e+000,1.389374e+003,,,,,,,,,,,
,,,,,,,8.343013e+001,0.000000e+000,3.777331e-001,0.000000e+000,1.389374e+003,,,,,,,,,,,
,,,,,,,8.559181e+001,0.000000e+000,3.777331e-001,0.000000e+000,1.389374e+003,,,,,,,,,,,
,,,,,,,8.780948e+001,0.000000e+000,3.777331e-001,0.000000e+000,1.389374e+003,,,,,,,,,,,
,,,,,,,9.008462e+001,0.000000e+000,3.777331e-001,0.000000e+000,1.389374e+003,,,,,,,,,,,
,,,,,,,9.241871e+001,0.000000e+000,3.777331e-001,0.000000e+000,1.389374e+003,,,,,,,,,,,
,,,,,,,9.481328e+001,0.000000e+000,3.777331e-001,0.000000e+000,1.389374e+003,,,,,,,,,,,
,,,,,,,9.726989e+001,0.000000e+000,3.777331e-001,0.000000e+000,1.389374e+003,,,,,,,,,,,
,,,,,,,9.979014e+001,0.000000e+000,3.777331e-001,0.000000e+000,1.389374e+003,,,,,,,,,,,
,,,,,,,1.023757e+002,0.000000e+000,3.777331e-001,0.000000e+000,1.389374e+003,,,,,,,,,,,
,,,,,,,1.050283e+002,0.000000e+000,3.777331e-001,0.000000e+000,1.389374e+003,,,,,,,,,,,
,,,,,,,1.077495e+002,0.000000e+000,3.777331e-001,0.000000e+000,1.389374e+003,,,,,,,,,,,
,,,,,,,1.105413e+002,0.000000e+000,3.777331e-001,0.000000e+000,1.389374e+003,,,,,,,,,,,
,,,,,,,1.134054e+002,0.000000e+000,3.777331e-001,0.000000e+000,1.389374e+003,,,,,,,,,,,
,,,,,,,1.163438e+002,0.000000e+000,3.777331e-001,0.000000e+000,1.389374e+003,,,,,,,,,,,
,,,,,,,1.193582e+002,5.981239e-009,3.777331e-001,1.002233e-006,1.389374e+003,,,,,,,,,,,
,,,,,,,1.224508e+002,4.122355e-007,3.777332e-001,6.733081e-005,1.389374e+003,,,,,,,,,,,
,,,,,,,1.256235e+002,1.152787e-006,3.777354e-001,1.835305e-004,1.389375e+003,,,,,,,,,,,
,,,,,,,1.288784e+002,3.115964e-006,3.777420e-001,4.835511e-004,1.389376e+003,,,,,,,,,,,
,,,,,,,1.322176e+002,6.049720e-006,3.777571e-001,9.151155e-004,1.389378e+003,,,,,,,,,,,
,,,,,,,1.356434e+002,9.693566e-006,3.777839e-001,1.429272e-003,1.389382e+003,,,,,,,,,,,
,,,,,,,1.391579e+002,1.381333e-005,3.778252e-001,1.985274e-003,1.389388e+003,,,,,,,,,,,
,,,,,,,1.427635e+002,1.810168e-005,3.778827e-001,2.535898e-003,1.389396e+003,,,,,,,,,,,
,,,,,,,1.464625e+002,2.228775e-005,3.779575e-001,3.043477e-003,1.389407e+003,,,,,,,,,,,
,,,,,,,1.502573e+002,2.616890e-005,3.780496e-001,3.483212e-003,1.389419e+003,,,,,,,,,,,
,,,,,,,1.541504e+002,2.964684e-005,3.781585e-001,3.846481e-003,1.389433e+003,,,,,,,,,,,
,,,,,,,1.581445e+002,3.259066e-005,3.782830e-001,4.121631e-003,1.389449e+003,,,,,,,,,,,
,,,,,,,1.622420e+002,3.501014e-005,3.784217e-001,4.315793e-003,1.389467e+003,,,,,,,,,,,
,,,,,,,1.664457e+002,3.691552e-005,3.785731e-001,4.435744e-003,1.389485e+003,,,,,,,,,,,
,,,,,,,1.707583e+002,3.831918e-005,3.787355e-001,4.488120e-003,1.389504e+003,,,,,,,,,,,
,,,,,,,1.751826e+002,3.921882e-005,3.789072e-001,4.477478e-003,1.389524e+003,,,,,,,,,,,
,,,,,,,1.797216e+002,3.962973e-005,3.790863e-001,4.410125e-003,1.389544e+003,,,,,,,,,,,
,,,,,,,1.843782e+002,3.954075e-005,3.792708e-001,4.289092e-003,1.389565e+003,,,,,,,,,,,
,,,,,,,1.891554e+002,3.894632e-005,3.794585e-001,4.117918e-003,1.389585e+003,,,,,,,,,,,
,,,,,,,1.940564e+002,3.784021e-005,3.796469e-001,3.899918e-003,1.389604e+003,,,,,,,,,,,
,,,,,,,1.990844e+002,3.626967e-005,3.798334e-001,3.643648e-003,1.389623e+003,,,,,,,,,,,
,,,,,,,2.042427e+002,3.422873e-005,3.800154e-001,3.351770e-003,1.389641e+003,,,,,,,,,,,
,,,,,,,2.095346e+002,3.177324e-005,3.801902e-001,3.032744e-003,1.389658e+003,,,,,,,,,,,
,,,,,,,2.149636e+002,2.896773e-005,3.803552e-001,2.695129e-003,1.389674e+003,,,,,,,,,,,
,,,,,,,2.205333e+002,2.585275e-005,3.805080e-001,2.344567e-003,1.389688e+003,,,,,,,,,,,
,,,,,,,2.262473e+002,2.260258e-005,3.806465e-001,1.998042e-003,1.389700e+003,,,,,,,,,,,
,,,,,,,2.321094e+002,1.924702e-005,3.807692e-001,1.658444e-003,1.389711e+003,,,,,,,,,,,
,,,,,,,2.381233e+002,1.593427e-005,3.808749e-001,1.338321e-003,1.389720e+003,,,,,,,,,,,
,,,,,,,2.442931e+002,1.283414e-005,3.809635e-001,1.050717e-003,1.389727e+003,,,,,,,,,,,
,,,,,,,2.506227e+002,1.007678e-005,3.810357e-001,8.041393e-004,1.389733e+003,,,,,,,,,,,
,,,,,,,2.571163e+002,7.876307e-006,3.810936e-001,6.126648e-004,1.389738e+003,,,,,,,,,,,
,,,,,,,2.637782e+002,6.426125e-006,3.811408e-001,4.872370e-004,1.389741e+003,,,,,,,,,,,
,,,,,,,2.706127e+002,5.941569e-006,3.811823e-001,4.391198e-004,1.389745e+003,,,,,,,,,,,
,,,,,,,2.776242e+002,6.507510e-006,3.812252e-001,4.687998e-004,1.389748e+003,,,,,,,,,,,
,,,,,,,2.848175e+002,8.322139e-006,3.812778e-001,5.843840e-004,1.389751e+003,,,,,,,,,,,
,,,,,,,2.921971e+002,1.131272e-005,3.813496e-001,7.743214e-004,1.389756e+003,,,,,,,,,,,
,,,,,,,2.997679e+002,1.539060e-005,3.814501e-001,1.026834e-003,1.389763e+003,,,,,,,,,,,
,,,,,,,3.075349e+002,2.043877e-005,3.815886e-001,1.329200e-003,1.389772e+003,,,,,,,,,,,
,,,,,,,3.155031e+002,2.611668e-005,3.817737e-001,1.655558e-003,1.389784e+003,,,,,,,,,,,
,,,,,,,3.236778e+002,3.228667e-005,3.820123e-001,1.994988e-003,1.389799e+003,,,,,,,,,,,
,,,,,,,3.320642e+002,3.859040e-005,3.823096e-001,2.324273e-003,1.389817e+003,,,,,,,,,,,
,,,,,,,3.406680e+002,4.468123e-005,3.826682e-001,2.623154e-003,1.389839e+003,,,,,,,,,,,
,,,,,,,3.494947e+002,5.027458e-005,3.830876e-001,2.876987e-003,1.389863e+003,,,,,,,,,,,
,,,,,,,3.585501e+002,5.482820e-005,3.835643e-001,3.058329e-003,1.389890e+003,,,,,,,,,,,
,,,,,,,3.678401e+002,5.812721e-005,3.840902e-001,3.160461e-003,1.389919e+003,,,,,,,,,,,
,,,,,,,3.773708e+002,5.964504e-005,3.846533e-001,3.161084e-003,1.389949e+003,,,,,,,,,,,
,,,,,,,3.871485e+002,5.907775e-005,3.852358e-001,3.051943e-003,1.389979e+003,,,,,,,,,,,
,,,,,,,3.971795e+002,5.610536e-005,3.858153e-001,2.825189e-003,1.390009e+003,,,,,,,,,,,
,,,,,,,4.074704e+002,5.094645e-005,3.863678e-001,2.500621e-003,1.390036e+003,,,,,,,,,,,
,,,,,,,4.180279e+002,4.383124e-005,3.868696e-001,2.097049e-003,1.390061e+003,,,,,,,,,,,
,,,,,,,4.288590e+002,3.495276e-005,3.872988e-001,1.630035e-003,1.390081e+003,,,,,,,,,,,
,,,,,,,4.399707e+002,2.539252e-005,3.876353e-001,1.154282e-003,1.390096e+003,,,,,,,,,,,
,,,,,,,4.513704e+002,1.539594e-005,3.878669e-001,6.821864e-004,1.390107e+003,,,,,,,,,,,
,,,,,,,4.630653e+002,7.077891e-006,3.879952e-001,3.056973e-004,1.390113e+003,,,,,,,,,,,
,,,,,,,4.750633e+002,2.044188e-006,3.880457e-001,8.605960e-005,1.390115e+003,,,,,,,,,,,
,,,,,,,4.873722e+002,0.000000e+000,3.880581e-001,0.000000e+000,1.390115e+003,,,,,,,,,,,

File: source_data/0010_dualiso_co2/psd/o2h2/ACDS2800_PO.CSV
,,,,,,,w,dV/dw,V cum,dS/dw,S cum,,,P/P0,Amount Adsorbed,Fit,Isotherm 2 >>,,P/P0,Amount Adsorbed,Fit,
SAIEUS NLDFT ANALYSIS,,,,,,,3.000000e+000,0.000000e+000,0.000000e+000,0.000000e+000,0.000000e+000,,,1.610000e-006,1.440890e+001,4.578900e+001,,,1.186260e-004,2.876680e+000,1.378843e+000,
,,,,,,,3.077730e+000,1.464931e-003,2.883287e-005,9.519557e+000,1.883272e-001,,,2.960000e-006,2.879950e+001,4.905958e+001,,,2.532120e-004,5.746760e+000,2.926468e+000,
,,,,,,,3.157474e+000,1.207661e-002,4.538864e-004,7.649543e+001,4.253504e+000,,,5.390000e-006,4.318420e+001,5.418743e+001,,,4.065520e-004,8.605260e+000,4.663663e+000,
,,,,,,,3.239284e+000,3.728675e-002,2.332810e-003,2.302160e+002,1.597560e+001,,,8.420000e-006,5.758970e+001,6.026309e+001,,,5.834190e-004,1.146160e+001,6.624669e+000,
,,,,,,,3.323213e+000,7.370303e-002,7.138226e-003,4.435648e+002,4.449860e+001,,,1.320000e-005,7.200440e+001,6.902907e+001,,,7.843130e-004,1.429570e+001,8.791308e+000,
,,,,,,,3.409318e+000,1.165962e-001,1.543382e-002,6.839853e+002,9.374116e+001,,,1.880000e-005,8.645150e+001,7.816447e+001,,,1.010850e-003,1.709350e+001,1.114730e+001,
Two isotherms - Two corresponding kernels,,,,,,,3.497653e+000,1.464679e-001,2.715267e-002,8.375212e+002,1.615791e+002,,,2.590000e-005,1.008410e+002,9.259350e+001,,,1.964840e-003,2.621190e+001,2.001048e+001,
,,,,,,,3.588277e+000,1.635984e-001,4.130797e-002,9.118492e+002,2.413212e+002,,,3.430000e-005,1.152550e+002,1.139232e+002,,,2.977450e-003,3.325050e+001,2.769720e+001,
Sample (ID),,002-856-002-859-ACDS2800(PO) ,,,,,3.681249e+000,1.688521e-001,5.685980e-002,9.173630e+002,3.268930e+002,,,4.400000e-005,1.296980e+002,1.283709e+002,,,4.250870e-003,4.016880e+001,3.545810e+001,
,,,,,,,3.776630e+000,1.629817e-001,7.276974e-002,8.631067e+002,4.122137e+002,,,5.540000e-005,1.441320e+002,1.488670e+002,,,4.843730e-003,4.291190e+001,3.852288e+001,
Selected(Model1),,C:\Users\pcxtsbl\SAIEUS\Models\Carbons\3E140 C-O2 -77-het.model,,,,,3.874482e+000,1.491105e-001,8.809529e-002,7.697056e+002,4.923552e+002,,,6.830000e-005,1.585270e+002,1.687970e+002,,,5.828440e-003,4.700730e+001,4.308693e+001,
,,,,,,,3.974870e+000,1.294113e-001,1.021084e-001,6.511474e+002,5.637911e+002,,,8.350000e-005,1.728970e+002,1.834391e+002,,,6.906430e-003,5.096420e+001,4.738270e+001,
Sample(ID2),,002-862-H2_full-ACDS2800(PO) ,,,,,4.077859e+000,1.066027e-001,1.142683e-001,5.228366e+002,6.242629e+002,,,1.012620e-004,1.872730e+002,1.966088e+002,,,7.961670e-003,5.445420e+001,5.112234e+001,
,,,,,,,4.183516e+000,8.287591e-002,1.242675e-001,3.962022e+002,6.727060e+002,,,1.234510e-004,2.016910e+002,2.088710e+002,,,8.632190e-003,5.650000e+001,5.331090e+001,
Selected(Model2),,C:\Users\pcxtsbl\SAIEUS\Models\Carbons\3E150 C-H2 -77-het .model,,,,,4.291911e+000,6.041992e-002,1.320112e-001,2.815525e+002,7.092790e+002,,,1.494040e-004,2.160600e+002,2.182197e+002,,,1.004380e-002,6.044580e+001,5.749986e+001,
,,,,,,,4.403114e+000,4.050088e-002,1.375885e-001,1.839647e+002,7.350025e+002,,,1.890290e-004,2.304130e+002,2.305802e+002,,,1.900930e-002,7.915190e+001,7.646884e+001,
Lambda,,4,,,,,4.517198e+000,2.419570e-002,1.412360e-001,1.071270e+002,7.513772e+002,,,2.409180e-004,2.448180e+002,2.400859e+002,,,3.068730e-002,9.515530e+001,9.249609e+001,
,,,,,,,4.634239e+000,1.221119e-002,1.433120e-001,5.269990e+001,7.605085e+002,,,3.124800e-004,2.591840e+002,2.525244e+002,,,4.208070e-002,1.066660e+002,1.037556e+002,
St Dev of Fit,,5.54060557931017,,,,,4.754312e+000,4.431442e-003,1.442606e-001,1.864178e+001,7.645587e+002,,,4.283130e-004,2.735570e+002,2.647678e+002,,,4.865900e-002,1.122290e+002,1.091150e+002,
,,,,,,,4.877496e+000,1.212988e-003,1.445635e-001,4.973813e+000,7.658203e+002,,,6.282470e-004,2.880050e+002,2.784458e+002,,,5.862960e-002,1.195880e+002,1.161242e+002,
,,,,,,,5.003871e+000,2.002263e-003,1.447269e-001,8.002855e+000,7.665034e+002,,,9.906290e-004,3.025230e+002,2.940090e+002,,,7.013810e-002,1.268860e+002,1.230712e+002,
,,,,,,,5.133521e+000,6.245438e-003,1.452278e-001,2.433198e+001,7.684753e+002,,,1.904300e-003,3.201840e+002,3.160029e+002,,,7.966980e-002,1.322410e+002,1.280683e+002,
,,,,,,,5.266531e+000,1.335185e-002,1.465022e-001,5.070455e+001,7.733807e+002,,,3.018790e-003,3.312470e+002,3.347793e+002,,,8.974700e-002,1.373280e+002,1.328098e+002,
,,,,,,,5.402986e+000,2.242392e-002,1.489254e-001,8.300565e+001,7.824558e+002,,,3.903290e-003,3.370780e+002,3.407742e+002,,,9.948670e-002,1.418010e+002,1.369982e+002,
,,,,,,,5.542977e+000,3.284807e-002,1.527865e-001,1.185214e+002,7.965549e+002,,,5.217810e-003,3.434760e+002,3.468825e+002,,,1.487010e-001,1.598440e+002,1.540027e+002,
,,,,,,,5.686596e+000,4.377961e-002,1.582925e-001,1.539748e+002,8.161329e+002,,,5.779250e-003,3.456280e+002,3.488733e+002,,,2.003450e-001,1.736780e+002,1.674652e+002,
,,,,,,,5.833935e+000,5.452955e-002,1.655461e-001,1.869392e+002,8.413074e+002,,,6.799780e-003,3.489950e+002,3.517271e+002,,,2.530240e-001,1.846890e+002,1.787150e+002,
,,,,,,,5.985092e+000,6.443740e-002,1.745624e-001,2.153263e+002,8.717953e+002,,,7.706770e-003,3.514960e+002,3.539073e+002,,,3.060910e-001,1.936990e+002,1.882033e+002,
,,,,,,,6.140166e+000,7.354534e-002,1.852809e-001,2.395549e+002,9.071466e+002,,,8.738530e-003,3.539220e+002,3.559417e+002,,,3.554880e-001,2.007830e+002,1.960049e+002,
,,,,,,,6.299257e+000,8.141413e-002,1.976256e-001,2.584880e+002,9.468356e+002,,,9.778540e-003,3.561150e+002,3.577269e+002,,,3.989010e-001,2.062080e+002,2.022084e+002,
,,,,,,,6.462470e+000,8.815689e-002,2.114804e-001,2.728272e+002,9.902586e+002,,,2.069590e-002,3.691240e+002,3.679802e+002,,,4.492530e-001,2.117850e+002,2.087689e+002,
,,,,,,,6.629913e+000,9.386971e-002,2.267355e-001,2.831703e+002,1.036862e+003,,,3.314070e-002,3.759160e+002,3.746780e+002,,,4.993190e-001,2.166990e+002,2.146903e+002,
,,,,,,,6.801693e+000,9.864749e-002,2.432855e-001,2.900674e+002,1.086147e+003,,,4.009860e-002,3.783740e+002,3.771254e+002,,,5.492880e-001,2.210900e+002,2.200584e+002,
,,,,,,,6.977925e+000,1.025528e-001,2.610281e-001,2.939348e+002,1.137666e+003,,,4.841200e-002,3.806770e+002,3.795194e+002,,,5.990830e-001,2.250550e+002,2.251131e+002,
,,,,,,,7.158723e+000,1.056252e-001,2.798609e-001,2.950952e+002,1.190953e+003,,,5.770910e-002,3.827860e+002,3.819014e+002,,,6.492660e-001,2.286950e+002,2.297866e+002,
,,,,,,,7.344205e+000,1.077784e-001,2.996672e-001,2.935060e+002,1.245587e+003,,,7.026700e-002,3.849690e+002,3.850284e+002,,,6.991220e-001,2.319860e+002,2.341230e+002,
,,,,,,,7.534493e+000,1.087856e-001,3.202907e-001,2.887669e+002,1.301034e+003,,,8.228750e-002,3.866800e+002,3.870010e+002,,,7.492550e-001,2.350410e+002,2.382453e+002,
,,,,,,,7.729711e+000,1.084993e-001,3.415228e-001,2.807331e+002,1.356676e+003,,,9.432120e-002,3.881090e+002,3.884000e+002,,,7.994890e-001,2.378750e+002,2.421053e+002,
,,,,,,,7.929988e+000,1.066679e-001,3.630967e-001,2.690240e+002,1.411766e+003,,,1.037660e-001,3.891340e+002,3.894416e+002,,,9.929120e-001,2.470110e+002,2.552978e+002,
,,,,,,,8.135453e+000,1.031018e-001,3.846769e-001,2.534630e+002,1.465504e+003,,,1.515850e-001,3.930610e+002,3.935943e+002,,,,,,
,,,,,,,8.346243e+000,9.770588e-002,4.058791e-001,2.341314e+002,1.516947e+003,,,2.039460e-001,3.961920e+002,3.963839e+002,,,,,,
,,,,,,,8.562493e+000,9.083876e-002,4.262936e-001,2.121783e+002,1.565250e+003,,,2.582450e-001,3.987350e+002,3.987949e+002,,,,,,
,,,,,,,8.784347e+000,8.249719e-002,4.455399e-001,1.878277e+002,1.609642e+003,,,3.075900e-001,4.006440e+002,4.006243e+002,,,,,,
,,,,,,,9.011949e+000,7.316808e-002,4.632649e-001,1.623801e+002,1.649490e+003,,,3.549370e-001,4.022610e+002,4.022806e+002,,,,,,
,,,,,,,9.245448e+000,6.330498e-002,4.791997e-001,1.369430e+002,1.684414e+003,,,3.999750e-001,4.036370e+002,4.036938e+002,,,,,,
,,,,,,,9.484998e+000,5.336404e-002,4.931605e-001,1.125230e+002,1.714247e+003,,,4.502830e-001,4.050490e+002,4.051679e+002,,,,,,
,,,,,,,9.730753e+000,4.368175e-002,5.050680e-001,8.978083e+001,1.739046e+003,,,5.003210e-001,4.063330e+002,4.064306e+002,,,,,,
,,,,,,,9.982877e+000,3.472260e-002,5.149292e-001,6.956431e+001,1.759066e+003,,,5.505100e-001,4.075770e+002,4.076869e+002,,,,,,
,,,,,,,1.024153e+001,2.673553e-002,5.228475e-001,5.221001e+001,1.774749e+003,,,6.002450e-001,4.087460e+002,4.088045e+002,,,,,,
,,,,,,,1.050689e+001,1.988581e-002,5.290003e-001,3.785288e+001,1.786619e+003,,,6.496270e-001,4.099210e+002,4.097214e+002,,,,,,
,,,,,,,1.077912e+001,1.439021e-002,5.336195e-001,2.670014e+001,1.795316e+003,,,7.000730e-001,4.111440e+002,4.103627e+002,,,,,,
,,,,,,,1.105841e+001,1.001042e-002,5.369925e-001,1.810462e+001,1.801500e+003,,,7.388510e-001,4.100870e+002,4.107690e+002,,,,,,
,,,,,,,1.134493e+001,6.878678e-003,5.393831e-001,1.212643e+001,1.805772e+003,,,7.649270e-001,4.107520e+002,4.111829e+002,,,,,,
,,,,,,,1.163888e+001,4.779441e-003,5.410718e-001,8.212889e+000,1.808715e+003,,,7.911690e-001,4.114680e+002,4.114960e+002,,,,,,
,,,,,,,1.194044e+001,3.500981e-003,5.423008e-001,5.864073e+000,1.810802e+003,,,8.170220e-001,4.122320e+002,4.121763e+002,,,,,,
,,,,,,,1.224982e+001,2.860622e-003,5.432707e-001,4.670472e+000,1.812406e+003,,,8.411320e-001,4.130260e+002,4.130225e+002,,,,,,
,,,,,,,1.256721e+001,2.657330e-003,5.441373e-001,4.228989e+000,1.813800e+003,,,8.653380e-001,4.139160e+002,4.139218e+002,,,,,,
,,,,,,,1.289283e+001,2.712630e-003,5.450069e-001,4.207968e+000,1.815166e+003,,,8.886300e-001,4.149210e+002,4.149650e+002,,,,,,
,,,,,,,1.322688e+001,2.880732e-003,5.459416e-001,4.355875e+000,1.816594e+003,,,9.103850e-001,4.161040e+002,4.161716e+002,,,,,,
,,,,,,,1.356959e+001,3.092956e-003,5.469669e-001,4.558659e+000,1.818124e+003,,,9.303900e-001,4.175430e+002,4.172888e+002,,,,,,
,,,,,,,1.392117e+001,3.242562e-003,5.480829e-001,4.658461e+000,1.819748e+003,,,9.480720e-001,4.194080e+002,4.205232e+002,,,,,,
,,,,,,,1.428187e+001,3.307098e-003,5.492672e-001,4.631183e+000,1.821425e+003,,,9.617920e-001,4.217860e+002,4.234262e+002,,,,,,
,,,,,,,1.465191e+001,3.271489e-003,5.504879e-001,4.465613e+000,1.823113e+003,,,9.726480e-001,4.247600e+002,4.235029e+002,,,,,,
,,,,,,,1.503154e+001,3.132584e-003,5.517067e-001,4.168013e+000,1.824755e+003,,,9.726480e-001,4.247600e+002,4.235029e+002,,,,,,
,,,,,,,1.542101e+001,2.918024e-003,5.528872e-001,3.784478e+000,1.826306e+003,,,,,,,,,,,
,,,,,,,1.582057e+001,2.644129e-003,5.539997e-001,3.342647e+000,1.827731e+003,,,,,,,,,,,
,,,,,,,1.623048e+001,2.337357e-003,5.550210e-001,2.880207e+000,1.829006e+003,,,,,,,,,,,
,,,,,,,1.665101e+001,2.019981e-003,5.559368e-001,2.426257e+000,1.830121e+003,,,,,,,,,,,
,,,,,,,1.708244e+001,1.714273e-003,5.567405e-001,2.007060e+000,1.831075e+003,,,,,,,,,,,
,,,,,,,1.752504e+001,1.423403e-003,5.574335e-001,1.624422e+000,1.831876e+003,,,,,,,,,,,
,,,,,,,1.797912e+001,1.165039e-003,5.580196e-001,1.295991e+000,1.832536e+003,,,,,,,,,,,
,,,,,,,1.844495e+001,9.401897e-004,5.585084e-001,1.019455e+000,1.833074e+003,,,,,,,,,,,
,,,,,,,1.892286e+001,7.488683e-004,5.589104e-001,7.914958e-001,1.833504e+003,,,,,,,,,,,
,,,,,,,1.941315e+001,5.914681e-004,5.592375e-001,6.093479e-001,1.833846e+003,,,,,,,,,,,
,,,,,,,1.991615e+001,4.660919e-004,5.595020e-001,4.680544e-001,1.834115e+003,,,,,,,,,,,
,,,,,,,2.043217e+001,3.708275e-004,5.597166e-001,3.629839e-001,1.834328e+003,,,,,,,,,,,
,,,,,,,2.096157e+001,3.035926e-004,5.598937e-001,2.896659e-001,1.834499e+003,,,,,,,,,,,
,,,,,,,2.150468e+001,2.605885e-004,5.600458e-001,2.423551e-001,1.834642e+003,,,,,,,,,,,
,,,,,,,2.206187e+001,2.397482e-004,5.601842e-001,2.173418e-001,1.834770e+003,,,,,,,,,,,
,,,,,,,2.263349e+001,2.362403e-004,5.603196e-001,2.087528e-001,1.834891e+003,,,,,,,,,,,
,,,,,,,2.321992e+001,2.455957e-004,5.604603e-001,2.115388e-001,1.835014e+003,,,,,,,,,,,
,,,,,,,2.382155e+001,2.633458e-004,5.606132e-001,2.210988e-001,1.835143e+003,,,,,,,,,,,
,,,,,,,2.443876e+001,2.860892e-004,5.607827e-001,2.341274e-001,1.835284e+003,,,,,,,,,,,
,,,,,,,2.507197e+001,3.095916e-004,5.609714e-001,2.469623e-001,1.835436e+003,,,,,,,,,,,
,,,,,,,2.572159e+001,3.315493e-004,5.611798e-001,2.577985e-001,1.835600e+003,,,,,,,,,,,
,,,,,,,2.638803e+001,3.500934e-004,5.614072e-001,2.653426e-001,1.835775e+003,,,,,,,,,,,
,,,,,,,2.707174e+001,3.634610e-004,5.616516e-001,2.685169e-001,1.835958e+003,,,,,,,,,,,
,,,,,,,2.777317e+001,3.720674e-004,5.619100e-001,2.679330e-001,1.836146e+003,,,,,,,,,,,
,,,,,,,2.849277e+001,3.747149e-004,5.621790e-001,2.630246e-001,1.836337e+003,,,,,,,,,,,
,,,,,,,2.923102e+001,3.720295e-004,5.624550e-001,2.545443e-001,1.836529e+003,,,,,,,,,,,
,,,,,,,2.998839e+001,3.647734e-004,5.627343e-001,2.432764e-001,1.836717e+003,,,,,,,,,,,
,,,,,,,3.076539e+001,3.535945e-004,5.630135e-001,2.298651e-001,1.836901e+003,,,,,,,,,,,
,,,,,,,3.156252e+001,3.396307e-004,5.632900e-001,2.152114e-001,1.837079e+003,,,,,,,,,,,
,,,,,,,3.238030e+001,3.239222e-004,5.635613e-001,2.000736e-001,1.837248e+003,,,,,,,,,,,
,,,,,,,3.321928e+001,3.074623e-004,5.638262e-001,1.851107e-001,1.837410e+003,,,,,,,,,,,
,,,,,,,3.407999e+001,2.910289e-004,5.640837e-001,1.707917e-001,1.837563e+003,,,,,,,,,,,
,,,,,,,3.496300e+001,2.754483e-004,5.643337e-001,1.575656e-001,1.837708e+003,,,,,,,,,,,
,,,,,,,3.586889e+001,2.611605e-004,5.645766e-001,1.456195e-001,1.837845e+003,,,,,,,,,,,
,,,,,,,3.679825e+001,2.485271e-004,5.648132e-001,1.350755e-001,1.837975e+003,,,,,,,,,,,
,,,,,,,3.775169e+001,2.377852e-004,5.650449e-001,1.259733e-001,1.838100e+003,,,,,,,,,,,
,,,,,,,3.872983e+001,2.286798e-004,5.652728e-001,1.180897e-001,1.838219e+003,,,,,,,,,,,
,,,,,,,3.973332e+001,2.213261e-004,5.654985e-001,1.114058e-001,1.838334e+003,,,,,,,,,,,
,,,,,,,4.076281e+001,2.152797e-004,5.657231e-001,1.056255e-001,1.838446e+003,,,,,,,,,,,
,,,,,,,4.181897e+001,2.101140e-004,5.659477e-001,1.004874e-001,1.838554e+003,,,,,,,,,,,
,,,,,,,4.290250e+001,2.053958e-004,5.661727e-001,9.575002e-002,1.838661e+003,,,,,,,,,,,
,,,,,,,4.401410e+001,2.006608e-004,5.663984e-001,9.118025e-002,1.838765e+003,,,,,,,,,,,
,,,,,,,4.515451e+001,1.954593e-004,5.666244e-001,8.657357e-002,1.838866e+003,,,,,,,,,,,
,,,,,,,4.632446e+001,1.894181e-004,5.668496e-001,8.177889e-002,1.838964e+003,,,,,,,,,,,
,,,,,,,4.752472e+001,1.822277e-004,5.670727e-001,7.668755e-002,1.839060e+003,,,,,,,,,,,
,,,,,,,4.875608e+001,1.734990e-004,5.672920e-001,7.117018e-002,1.839151e+003,,,,,,,,,,,
,,,,,,,5.001935e+001,1.634215e-004,5.675050e-001,6.534332e-002,1.839237e+003,,,,,,,,,,,
,,,,,,,5.131535e+001,1.515342e-004,5.677092e-001,5.905999e-002,1.839318e+003,,,,,,,,,,,
,,,,,,,5.264493e+001,1.380203e-004,5.679019e-001,5.243441e-002,1.839392e+003,,,,,,,,,,,
,,,,,,,5.400896e+001,1.231822e-004,5.680801e-001,4.561548e-002,1.839459e+003,,,,,,,,,,,
,,,,,,,5.540833e+001,1.072016e-004,5.682414e-001,3.869512e-002,1.839518e+003,,,,,,,,,,,
,,,,,,,5.684395e+001,9.058049e-005,5.683834e-001,3.186988e-002,1.839568e+003,,,,,,,,,,,
,,,,,,,5.831678e+001,7.380748e-005,5.685044e-001,2.531261e-002,1.839610e+003,,,,,,,,,,,
,,,,,,,5.982776e+001,5.754933e-005,5.686034e-001,1.923834e-002,1.839644e+003,,,,,,,,,,,
,,,,,,,6.137790e+001,4.248620e-005,5.686807e-001,1.384414e-002,1.839669e+003,,,,,,,,,,,
,,,,,,,6.296820e+001,2.933738e-005,5.687375e-001,9.318158e-003,1.839688e+003,,,,,,,,,,,
,,,,,,,6.459970e+001,1.856784e-005,5.687761e-001,5.748584e-003,1.839700e+003,,,,,,,,,,,
,,,,,,,6.627348e+001,1.049472e-005,5.688000e-001,3.167095e-003,1.839707e+003,,,,,,,,,,,
,,,,,,,6.799062e+001,5.180902e-006,5.688130e-001,1.524005e-003,1.839711e+003,,,,,,,,,,,
,,,,,,,6.975225e+001,1.927271e-006,5.688189e-001,5.526046e-004,1.839713e+003,,,,,,,,,,,
,,,,,,,7.155953e+001,4.506732e-007,5.688209e-001,1.259576e-004,1.839713e+003,,,,,,,,,,,
,,,,,,,7.341363e+001,0.000000e+000,5.688212e-001,0.000000e+000,1.839713e+003,,,,,,,,,,,
,,,,,,,7.531578e+001,1.279093e-009,5.688212e-001,3.396614e-007,1.839713e+003,,,,,,,,,,,
,,,,,,,7.726721e+001,0.000000e+000,5.688214e-001,0.000000e+000,1.839713e+003,,,,,,,,,,,
,,,,,,,7.926920e+001,3.437731e-007,5.688216e-001,8.673561e-005,1.839713e+003,,,,,,,,,,,
,,,,,,,8.132306e+001,1.033076e-006,5.688229e-001,2.540672e-004,1.839714e+003,,,,,,,,,,,
,,,,,,,8.343013e+001,2.894925e-006,5.688266e-001,6.939758e-004,1.839715e+003,,,,,,,,,,,
,,,,,,,8.559181e+001,6.325088e-006,5.688361e-001,1.477966e-003,1.839717e+003,,,,,,,,,,,
,,,,,,,8.780948e+001,1.191464e-005,5.688561e-001,2.713747e-003,1.839721e+003,,,,,,,,,,,
,,,,,,,9.008462e+001,1.877344e-005,5.688909e-001,4.167956e-003,1.839729e+003,,,,,,,,,,,
,,,,,,,9.241871e+001,2.611352e-005,5.689433e-001,5.651132e-003,1.839741e+003,,,,,,,,,,,
,,,,,,,9.481328e+001,3.334629e-005,5.690146e-001,7.034096e-003,1.839756e+003,,,,,,,,,,,
,,,,,,,9.726989e+001,4.012932e-005,5.691050e-001,8.251128e-003,1.839775e+003,,,,,,,,,,,
,,,,,,,9.979014e+001,4.606981e-005,5.692139e-001,9.233339e-003,1.839797e+003,,,,,,,,,,,
,,,,,,,1.023757e+002,5.100049e-005,5.693396e-001,9.963398e-003,1.839822e+003,,,,,,,,,,,
,,,,,,,1.050283e+002,5.479438e-005,5.694802e-001,1.043422e-002,1.839849e+003,,,,,,,,,,,
,,,,,,,1.077495e+002,5.741304e-005,5.696332e-001,1.065676e-002,1.839878e+003,,,,,,,,,,,
,,,,,,,1.105413e+002,5.900166e-005,5.697960e-001,1.067504e-002,1.839907e+003,,,,,,,,,,,
,,,,,,,1.134054e+002,5.961429e-005,5.699660e-001,1.051348e-002,1.839938e+003,,,,,,,,,,,
,,,,,,,1.163438e+002,5.942083e-005,5.701411e-001,1.021470e-002,1.839968e+003,,,,,,,,,,,
,,,,,,,1.193582e+002,5.857893e-005,5.703191e-001,9.815650e-003,1.839998e+003,,,,,,,,,,,
,,,,,,,1.224508e+002,5.723647e-005,5.704983e-001,9.348485e-003,1.840028e+003,,,,,,,,,,,
,,,,,,,1.256235e+002,5.552904e-005,5.706772e-001,8.840550e-003,1.840057e+003,,,,,,,,,,,
,,,,,,,1.288784e+002,5.358766e-005,5.708548e-001,8.316005e-003,1.840085e+003,,,,,,,,,,,
,,,,,,,1.322176e+002,5.152509e-005,5.710303e-001,7.793983e-003,1.840112e+003,,,,,,,,,,,
,,,,,,,1.356434e+002,4.943712e-005,5.712033e-001,7.289279e-003,1.840138e+003,,,,,,,,,,,
,,,,,,,1.391579e+002,4.741129e-005,5.713734e-001,6.814028e-003,1.840162e+003,,,,,,,,,,,
,,,,,,,1.427635e+002,4.550567e-005,5.715409e-001,6.374974e-003,1.840186e+003,,,,,,,,,,,
,,,,,,,1.464625e+002,4.376995e-005,5.717059e-001,5.976951e-003,1.840209e+003,,,,,,,,,,,
,,,,,,,1.502573e+002,4.223418e-005,5.718690e-001,5.621581e-003,1.840231e+003,,,,,,,,,,,
,,,,,,,1.541504e+002,4.090106e-005,5.720307e-001,5.306642e-003,1.840252e+003,,,,,,,,,,,
,,,,,,,1.581445e+002,3.978364e-005,5.721918e-001,5.031302e-003,1.840273e+003,,,,,,,,,,,
,,,,,,,1.622420e+002,3.886074e-005,5.723528e-001,4.790466e-003,1.840293e+003,,,,,,,,,,,
,,,,,,,1.664457e+002,3.810881e-005,5.725146e-001,4.579128e-003,1.840313e+003,,,,,,,,,,,
,,,,,,,1.707583e+002,3.748552e-005,5.726775e-001,4.390478e-003,1.840332e+003,,,,,,,,,,,
,,,,,,,1.751826e+002,3.692763e-005,5.728421e-001,4.215902e-003,1.840351e+003,,,,,,,,,,,
,,,,,,,1.797216e+002,3.638208e-005,5.730085e-001,4.048715e-003,1.840370e+003,,,,,,,,,,,
,,,,,,,1.843782e+002,3.579325e-005,5.731766e-001,3.882591e-003,1.840388e+003,,,,,,,,,,,
,,,,,,,1.891554e+002,3.511363e-005,5.733460e-001,3.712675e-003,1.840406e+003,,,,,,,,,,,
,,,,,,,1.940564e+002,3.430669e-005,5.735161e-001,3.535744e-003,1.840424e+003,,,,,,,,,,,
,,,,,,,1.990844e+002,3.335207e-005,5.736863e-001,3.350546e-003,1.840441e+003,,,,,,,,,,,
,,,,,,,2.042427e+002,3.223178e-005,5.738555e-001,3.156224e-003,1.840458e+003,,,,,,,,,,,
,,,,,,,2.095346e+002,3.092854e-005,5.740227e-001,2.952118e-003,1.840474e+003,,,,,,,,,,,
,,,,,,,2.149636e+002,2.943539e-005,5.741866e-001,2.738640e-003,1.840490e+003,,,,,,,,,,,
,,,,,,,2.205333e+002,2.772012e-005,5.743460e-001,2.513917e-003,1.840504e+003,,,,,,,,,,,
,,,,,,,2.262473e+002,2.589763e-005,5.744993e-001,2.289320e-003,1.840518e+003,,,,,,,,,,,
,,,,,,,2.321094e+002,2.391166e-005,5.746453e-001,2.060379e-003,1.840531e+003,,,,,,,,,,,
,,,,,,,2.381233e+002,2.186885e-005,5.747829e-001,1.836767e-003,1.840543e+003,,,,,,,,,,,
,,,,,,,2.442931e+002,1.988879e-005,5.749117e-001,1.628273e-003,1.840553e+003,,,,,,,,,,,
,,,,,,,2.506227e+002,1.806491e-005,5.750317e-001,1.441602e-003,1.840563e+003,,,,,,,,,,,
,,,,,,,2.571163e+002,1.654307e-005,5.751438e-001,1.286816e-003,1.840572e+003,,,,,,,,,,,
,,,,,,,2.637782e+002,1.546030e-005,5.752501e-001,1.172219e-003,1.840580e+003,,,,,,,,,,,
,,,,,,,2.706127e+002,1.499616e-005,5.753537e-001,1.108312e-003,1.840588e+003,,,,,,,,,,,
,,,,,,,2.776242e+002,1.528862e-005,5.754593e-001,1.101389e-003,1.840596e+003,,,,,,,,,,,
,,,,,,,2.848175e+002,1.651957e-005,5.755732e-001,1.160011e-003,1.840604e+003,,,,,,,,,,,
,,,,,,,2.921971e+002,1.873383e-005,5.757027e-001,1.282273e-003,1.840613e+003,,,,,,,,,,,
,,,,,,,2.997679e+002,2.194620e-005,5.758561e-001,1.464213e-003,1.840623e+003,,,,,,,,,,,
,,,,,,,3.075349e+002,2.612596e-005,5.760421e-001,1.699056e-003,1.840635e+003,,,,,,,,,,,
,,,,,,,3.155031e+002,3.097394e-005,5.762691e-001,1.963464e-003,1.840650e+003,,,,,,,,,,,
,,,,,,,3.236778e+002,3.641389e-005,5.765444e-001,2.250009e-003,1.840667e+003,,,,,,,,,,,
,,,,,,,3.320642e+002,4.211089e-005,5.768736e-001,2.536310e-003,1.840687e+003,,,,,,,,,,,
,,,,,,,3.406680e+002,4.773284e-005,5.772604e-001,2.802308e-003,1.840710e+003,,,,,,,,,,,
,,,,,,,3.494947e+002,5.301531e-005,5.777051e-001,3.033826e-003,1.840736e+003,,,,,,,,,,,
,,,,,,,3.585501e+002,5.735448e-005,5.782055e-001,3.199245e-003,1.840764e+003,,,,,,,,,,,
,,,,,,,3.678401e+002,6.055392e-005,5.787544e-001,3.292404e-003,1.840794e+003,,,,,,,,,,,
,,,,,,,3.773708e+002,6.201991e-005,5.793404e-001,3.286948e-003,1.840826e+003,,,,,,,,,,,
,,,,,,,3.871485e+002,6.139719e-005,5.799458e-001,3.171765e-003,1.840857e+003,,,,,,,,,,,
,,,,,,,3.971795e+002,5.831641e-005,5.805481e-001,2.936527e-003,1.840888e+003,,,,,,,,,,,
,,,,,,,4.074704e+002,5.298022e-005,5.811226e-001,2.600445e-003,1.840917e+003,,,,,,,,,,,
,,,,,,,4.180279e+002,4.560711e-005,5.816445e-001,2.182013e-003,1.840942e+003,,,,,,,,,,,
,,,,,,,4.288590e+002,3.638727e-005,5.820912e-001,1.696934e-003,1.840963e+003,,,,,,,,,,,
,,,,,,,4.399707e+002,2.644764e-005,5.824416e-001,1.202245e-003,1.840979e+003,,,,,,,,,,,
,,,,,,,4.513704e+002,1.604051e-005,5.826829e-001,7.107470e-004,1.840990e+003,,,,,,,,,,,
,,,,,,,4.630653e+002,7.375307e-006,5.828166e-001,3.185428e-004,1.840996e+003,,,,,,,,,,,
,,,,,,,4.750633e+002,2.130086e-006,5.828691e-001,8.967586e-005,1.840998e+003,,,,,,,,,,,
,,,,,,,4.873722e+002,0.000000e+000,5.828821e-001,0.000000e+000,1.840999e+003,,,,,,,,,,,
