Repository: sblanky/psd_uptake_correlator

pyPUC (Python Porosity Uptake Correlator) is an attempt to calculate the optimum pore size range of some type of material for gas uptake at pressures in a range. It is a work in progress but now has some limited CLI functionality. Any serious calculations will likely require use of an HPC.

How it works
============
pyPUC requires a set of experimentally derived pore size distributions (PSDs), with experimental gravimetric uptake isotherms for some sporptive (e.g. CO<sub>2</sub>, CH<sub>4</sub>) from the same set of materials. This proceeds via a 'brute force' process, i.e.
  1. Model isotherms are generated from the uptake isotherms using [pyGAPS](https://github.com/pauliacomi/pyGAPS).

File: source_data/0010_dualiso_co2/psd/o2h2/ACDS4700_PO.CSV
,,,,,,,w,dV/dw,V cum,dS/dw,S cum,,,P/P0,Amount Adsorbed,Fit,Isotherm 2 >>,,P/P0,Amount Adsorbed,Fit,
SAIEUS NLDFT ANALYSIS,,,,,,,3.000000e+000,0.000000e+000,0.000000e+000,0.000000e+000,0.000000e+000,,,4.190000e-007,1.440920e+001,3.993181e+001,,,1.060110e-004,2.932370e+000,9.706185e-001,
,,,,,,,3.077730e+000,1.041211e-003,2.049318e-005,6.766096e+000,1.338550e-001,,,2.050000e-006,2.880450e+001,4.608787e+001,,,2.326550e-004,5.778970e+000,2.119616e+000,
,,,,,,,3.157474e+000,8.564838e-003,3.228162e-004,5.425121e+001,2.985943e+000,,,5.180000e-006,4.320240e+001,5.177031e+001,,,3.829350e-004,8.641540e+000,3.464350e+000,
,,,,,,,3.239284e+000,2.651024e-002,1.658138e-003,1.636797e+002,1.131663e+001,,,1.060000e-005,5.760060e+001,5.928568e+001,,,5.572600e-004,1.144150e+001,4.994720e+000,
,,,,,,,3.323213e+000,5.291313e-002,5.076857e-003,3.184456e+002,3.166795e+001,,,1.850000e-005,7.201410e+001,6.923359e+001,,,7.645730e-004,1.426880e+001,6.766033e+000,
,,,,,,,3.409318e+000,8.426683e-002,1.104378e-002,4.943325e+002,6.708701e+001,,,2.830000e-005,8.642740e+001,8.408459e+001,,,1.002610e-003,1.703970e+001,8.728488e+000,
Two isotherms - Two corresponding kernels,,,,,,,3.497653e+000,1.078159e-001,1.959020e-002,6.165043e+002,1.165585e+002,,,4.160000e-005,1.008440e+002,1.004505e+002,,,1.985070e-003,2.545240e+001,1.595763e+001,
,,,,,,,3.588277e+000,1.233029e-001,3.013173e-002,6.872541e+002,1.759602e+002,,,5.590000e-005,1.152430e+002,1.150466e+002,,,2.902120e-003,3.100290e+001,2.153864e+001,
Sample (ID),,002-898-002-901-ACDS4700(PO) ,,,,,3.681249e+000,1.308690e-001,4.201416e-002,7.110033e+002,2.413378e+002,,,7.530000e-005,1.296770e+002,1.294386e+002,,,3.846950e-003,3.548010e+001,2.632261e+001,
,,,,,,,3.776630e+000,1.304418e-001,5.455236e-002,6.907841e+002,3.085423e+002,,,1.066760e-004,1.440900e+002,1.415398e+002,,,4.867080e-003,3.948460e+001,3.064534e+001,
Selected(Model1),,C:\Users\pcxtsbl\SAIEUS\Models\Carbons\3E140 C-O2 -77-het.model,,,,,3.874482e+000,1.241695e-001,6.705971e-002,6.409604e+002,3.739412e+002,,,1.692720e-004,1.584810e+002,1.530306e+002,,,5.966330e-003,4.310030e+001,3.461171e+001,
,,,,,,,3.974870e+000,1.125878e-001,7.897717e-002,5.664980e+002,4.346881e+002,,,3.706580e-004,1.728260e+002,1.681493e+002,,,6.661350e-003,4.513930e+001,3.684867e+001,
Sample(ID2),,002-904-H2_full-ACDS4700(PO) ,,,,,4.077859e+000,9.762112e-002,8.981834e-002,4.787862e+002,4.885721e+002,,,1.228880e-003,1.870030e+002,1.847689e+002,,,7.616130e-003,4.768840e+001,3.958915e+001,
,,,,,,,4.183516e+000,8.093106e-002,9.925414e-002,3.869045e+002,5.342791e+002,,,2.236670e-003,1.927430e+002,1.924580e+002,,,8.627290e-003,5.010870e+001,4.218284e+001,
Selected(Model2),,C:\Users\pcxtsbl\SAIEUS\Models\Carbons\3E150 C-H2 -77-het .model,,,,,4.291911e+000,6.409150e-002,1.071059e-001,2.986618e+002,5.713559e+002,,,2.912620e-003,1.950320e+002,1.954571e+002,,,9.761150e-003,5.257970e+001,4.480565e+001,
,,,,,,,4.403114e+000,4.829943e-002,1.133361e-001,2.193876e+002,6.000656e+002,,,4.306360e-003,1.981950e+002,1.985932e+002,,,1.927700e-002,6.726970e+001,6.010640e+001,
Lambda,,4,,,,,4.517198e+000,3.459223e-002,1.180367e-001,1.531579e+002,6.211603e+002,,,4.761530e-003,1.989850e+002,1.993929e+002,,,2.996620e-002,7.756280e+001,7.077913e+001,
,,,,,,,4.634239e+000,2.374603e-002,1.214106e-001,1.024808e+002,6.359593e+002,,,5.738450e-003,2.003750e+002,2.007044e+002,,,4.268830e-002,8.621070e+001,7.968359e+001,
St Dev of Fit,,5.39584031964616,,,,,4.754312e+000,1.585102e-002,1.237496e-001,6.668063e+001,6.459335e+002,,,6.834670e-003,2.016440e+002,2.019142e+002,,,5.022100e-002,9.025320e+001,8.385501e+001,
,,,,,,,4.877496e+000,1.140769e-002,1.253937e-001,4.677684e+001,6.527666e+002,,,7.936380e-003,2.026950e+002,2.029840e+002,,,6.134160e-002,9.534960e+001,8.910242e+001,
,,,,,,,5.003871e+000,1.008202e-002,1.267195e-001,4.029690e+001,6.581584e+002,,,8.652690e-003,2.032990e+002,2.035382e+002,,,6.986000e-002,9.865080e+001,9.251863e+001,
,,,,,,,5.133521e+000,1.152055e-002,1.280918e-001,4.488361e+001,6.635718e+002,,,9.621020e-003,2.040210e+002,2.042351e+002,,,7.966320e-002,1.020380e+002,9.600948e+001,
,,,,,,,5.266531e+000,1.528649e-002,1.298521e-001,5.805146e+001,6.703425e+002,,,2.027080e-002,2.087720e+002,2.085937e+002,,,8.973060e-002,1.051320e+002,9.919624e+001,
,,,,,,,5.402986e+000,2.071781e-002,1.322938e-001,7.669021e+001,6.794909e+002,,,3.202290e-002,2.115300e+002,2.113116e+002,,,9.971960e-002,1.078840e+002,1.020651e+002,
,,,,,,,5.542977e+000,2.728295e-002,1.356458e-001,9.844151e+001,6.917340e+002,,,4.034840e-002,2.129210e+002,2.125874e+002,,,1.488870e-001,1.184030e+002,1.132364e+002,
,,,,,,,5.686596e+000,3.439759e-002,1.400744e-001,1.209778e+002,7.074948e+002,,,5.062390e-002,2.142780e+002,2.138485e+002,,,2.008720e-001,1.262120e+002,1.219331e+002,
,,,,,,,5.833935e+000,4.155328e-002,1.456748e-001,1.424537e+002,7.269330e+002,,,6.080420e-002,2.154690e+002,2.150222e+002,,,2.527330e-001,1.321190e+002,1.289129e+002,
,,,,,,,5.985092e+000,4.826360e-002,1.524773e-001,1.612794e+002,7.499413e+002,,,7.167840e-002,2.164370e+002,2.162947e+002,,,3.043130e-001,1.368370e+002,1.346341e+002,
,,,,,,,6.140166e+000,5.433278e-002,1.604469e-001,1.769750e+002,7.762269e+002,,,8.183720e-002,2.172270e+002,2.170645e+002,,,3.529610e-001,1.405500e+002,1.393496e+002,
,,,,,,,6.299257e+000,5.936408e-002,1.695073e-001,1.884796e+002,8.053575e+002,,,9.141650e-002,2.178860e+002,2.176309e+002,,,4.005430e-001,1.436510e+002,1.434549e+002,
,,,,,,,6.462470e+000,6.322697e-002,1.795304e-001,1.956743e+002,8.367648e+002,,,1.005930e-001,2.184530e+002,2.181719e+002,,,4.505490e-001,1.464970e+002,1.473421e+002,
,,,,,,,6.629913e+000,6.584182e-002,1.903559e-001,1.986205e+002,8.698379e+002,,,1.433700e-001,2.205370e+002,2.204676e+002,,,5.005710e-001,1.490120e+002,1.508509e+002,
,,,,,,,6.801693e+000,6.712455e-002,2.017958e-001,1.973760e+002,9.039069e+002,,,2.004790e-001,2.225570e+002,2.223744e+002,,,5.508600e-001,1.512620e+002,1.540174e+002,
,,,,,,,6.977925e+000,6.710140e-002,2.136422e-001,1.923248e+002,9.382900e+002,,,2.518410e-001,2.239790e+002,2.237851e+002,,,6.008940e-001,1.532530e+002,1.569776e+002,
,,,,,,,7.158723e+000,6.580926e-002,2.256754e-001,1.838576e+002,9.723415e+002,,,3.041560e-001,2.251730e+002,2.249952e+002,,,6.503660e-001,1.550460e+002,1.596561e+002,
,,,,,,,7.344205e+000,6.333120e-002,2.376701e-001,1.724658e+002,1.005421e+003,,,3.520180e-001,2.261330e+002,2.260089e+002,,,7.007940e-001,1.566810e+002,1.621846e+002,
,,,,,,,7.534493e+000,5.984518e-002,2.494043e-001,1.588566e+002,1.036973e+003,,,4.001880e-001,2.269990e+002,2.268999e+002,,,7.502910e-001,1.581580e+002,1.645293e+002,
,,,,,,,7.729711e+000,5.545925e-002,2.606700e-001,1.434963e+002,1.066501e+003,,,4.483650e-001,2.278060e+002,2.277274e+002,,,8.004740e-001,1.595730e+002,1.667347e+002,
,,,,,,,7.929988e+000,5.039905e-002,2.712779e-001,1.271100e+002,1.093600e+003,,,4.955750e-001,2.285550e+002,2.284593e+002,,,9.856330e-001,1.636760e+002,1.739313e+002,
,,,,,,,8.135453e+000,4.487649e-002,2.810696e-001,1.103233e+002,1.117987e+003,,,5.486370e-001,2.293540e+002,2.293211e+002,,,9.956080e-001,1.639180e+002,1.742969e+002,
,,,,,,,8.346243e+000,3.911503e-002,2.899205e-001,9.373088e+001,1.139477e+003,,,6.005540e-001,2.301350e+002,2.301043e+002,,,,,,
,,,,,,,8.562493e+000,3.332057e-002,2.977480e-001,7.782914e+001,1.158002e+003,,,6.483460e-001,2.308850e+002,2.308351e+002,,,,,,
,,,,,,,8.784347e+000,2.771245e-002,3.045107e-001,6.309507e+001,1.173603e+003,,,7.002120e-001,2.317500e+002,2.314169e+002,,,,,,
,,,,,,,9.011949e+000,2.244252e-002,3.102078e-001,4.980614e+001,1.186418e+003,,,7.466730e-001,2.315600e+002,2.317553e+002,,,,,,
,,,,,,,9.245448e+000,1.763697e-002,3.148741e-001,3.815277e+001,1.196648e+003,,,7.692650e-001,2.319330e+002,2.319778e+002,,,,,,
,,,,,,,9.484998e+000,1.341246e-002,3.185757e-001,2.828142e+001,1.204562e+003,,,7.919630e-001,2.323300e+002,2.322322e+002,,,,,,
,,,,,,,9.730753e+000,9.758031e-003,3.214072e-001,2.005607e+001,1.210460e+003,,,8.141010e-001,2.327370e+002,2.326670e+002,,,,,,
,,,,,,,9.982877e+000,6.759551e-003,3.234744e-001,1.354229e+001,1.214658e+003,,,8.364730e-001,2.331930e+002,2.331748e+002,,,,,,
,,,,,,,1.024153e+001,4.384640e-003,3.249008e-001,8.562468e+000,1.217485e+003,,,8.591160e-001,2.337410e+002,2.337136e+002,,,,,,
,,,,,,,1.050689e+001,2.590176e-003,3.258124e-001,4.930432e+000,1.219244e+003,,,8.803090e-001,2.343370e+002,2.343332e+002,,,,,,
,,,,,,,1.077912e+001,1.369862e-003,3.263318e-001,2.541694e+000,1.220227e+003,,,9.014940e-001,2.350720e+002,2.350762e+002,,,,,,
,,,,,,,1.105841e+001,5.495520e-004,3.265876e-001,9.939077e-001,1.220697e+003,,,9.207920e-001,2.359010e+002,2.357901e+002,,,,,,
,,,,,,,1.134493e+001,1.525663e-004,3.266798e-001,2.689594e-001,1.220862e+003,,,9.395030e-001,2.368870e+002,2.370173e+002,,,,,,
,,,,,,,1.163888e+001,1.138880e-005,3.267019e-001,1.957027e-002,1.220892e+003,,,9.569550e-001,2.380310e+002,2.389182e+002,,,,,,
,,,,,,,1.194044e+001,2.861321e-005,3.267075e-001,4.792654e-002,1.220901e+003,,,9.728230e-001,2.394980e+002,2.389879e+002,,,,,,
,,,,,,,1.224982e+001,6.924463e-005,3.267219e-001,1.130541e-001,1.220925e+003,,,9.728230e-001,2.394980e+002,2.389879e+002,,,,,,
,,,,,,,1.256721e+001,1.467026e-004,3.267550e-001,2.334688e-001,1.220981e+003,,,,,,,,,,,
,,,,,,,1.289283e+001,2.696027e-004,3.268215e-001,4.182213e-001,1.221085e+003,,,,,,,,,,,
,,,,,,,1.322688e+001,4.236305e-004,3.269376e-001,6.405600e-001,1.221262e+003,,,,,,,,,,,
,,,,,,,1.356959e+001,5.888214e-004,3.271117e-001,8.678546e-001,1.221522e+003,,,,,,,,,,,
,,,,,,,1.392117e+001,7.333522e-004,3.273450e-001,1.053578e+000,1.221861e+003,,,,,,,,,,,
,,,,,,,1.428187e+001,8.514613e-004,3.276318e-001,1.192367e+000,1.222267e+003,,,,,,,,,,,
,,,,,,,1.465191e+001,9.387931e-004,3.279641e-001,1.281461e+000,1.222727e+003,,,,,,,,,,,
,,,,,,,1.503154e+001,9.927050e-004,3.283320e-001,1.320829e+000,1.223222e+003,,,,,,,,,,,
,,,,,,,1.542101e+001,1.017066e-003,3.287244e-001,1.319065e+000,1.223738e+003,,,,,,,,,,,
,,,,,,,1.582057e+001,1.012127e-003,3.291307e-001,1.279508e+000,1.224258e+003,,,,,,,,,,,
,,,,,,,1.623048e+001,9.822927e-004,3.295402e-001,1.210430e+000,1.224769e+003,,,,,,,,,,,
,,,,,,,1.665101e+001,9.319493e-004,3.299434e-001,1.119391e+000,1.225259e+003,,,,,,,,,,,
,,,,,,,1.708244e+001,8.644278e-004,3.303316e-001,1.012066e+000,1.225720e+003,,,,,,,,,,,
,,,,,,,1.752504e+001,7.871479e-004,3.306974e-001,8.983121e-001,1.226143e+003,,,,,,,,,,,
,,,,,,,1.797912e+001,7.023764e-004,3.310357e-001,7.813247e-001,1.226524e+003,,,,,,,,,,,
,,,,,,,1.844495e+001,6.170043e-004,3.313427e-001,6.690223e-001,1.226861e+003,,,,,,,,,,,
,,,,,,,1.892286e+001,5.361565e-004,3.316178e-001,5.666759e-001,1.227156e+003,,,,,,,,,,,
,,,,,,,1.941315e+001,4.651392e-004,3.318628e-001,4.792001e-001,1.227411e+003,,,,,,,,,,,
,,,,,,,1.991615e+001,4.057285e-004,3.320812e-001,4.074368e-001,1.227634e+003,,,,,,,,,,,
,,,,,,,2.043217e+001,3.592817e-004,3.322780e-001,3.516824e-001,1.227829e+003,,,,,,,,,,,
,,,,,,,2.096157e+001,3.257805e-004,3.324587e-001,3.108360e-001,1.228004e+003,,,,,,,,,,,
,,,,,,,2.150468e+001,3.033382e-004,3.326289e-001,2.821137e-001,1.228164e+003,,,,,,,,,,,
,,,,,,,2.206187e+001,2.909938e-004,3.327941e-001,2.637980e-001,1.228316e+003,,,,,,,,,,,
,,,,,,,2.263349e+001,2.862827e-004,3.329588e-001,2.529726e-001,1.228463e+003,,,,,,,,,,,
,,,,,,,2.321992e+001,2.869512e-004,3.331267e-001,2.471595e-001,1.228610e+003,,,,,,,,,,,
,,,,,,,2.382155e+001,2.908221e-004,3.333004e-001,2.441673e-001,1.228757e+003,,,,,,,,,,,
,,,,,,,2.443876e+001,2.963870e-004,3.334816e-001,2.425548e-001,1.228908e+003,,,,,,,,,,,
,,,,,,,2.507197e+001,3.016717e-004,3.336710e-001,2.406446e-001,1.229061e+003,,,,,,,,,,,
,,,,,,,2.572159e+001,3.057032e-004,3.338684e-001,2.377017e-001,1.229216e+003,,,,,,,,,,,
,,,,,,,2.638803e+001,3.077092e-004,3.340729e-001,2.332188e-001,1.229373e+003,,,,,,,,,,,
,,,,,,,2.707174e+001,3.069554e-004,3.342833e-001,2.267718e-001,1.229530e+003,,,,,,,,,,,
,,,,,,,2.777317e+001,3.037756e-004,3.344977e-001,2.187547e-001,1.229687e+003,,,,,,,,,,,
,,,,,,,2.849277e+001,2.976887e-004,3.347142e-001,2.089573e-001,1.229841e+003,,,,,,,,,,,
,,,,,,,2.923102e+001,2.891150e-004,3.349310e-001,1.978138e-001,1.229991e+003,,,,,,,,,,,
,,,,,,,2.998839e+001,2.785145e-004,3.351460e-001,1.857482e-001,1.230136e+003,,,,,,,,,,,
,,,,,,,3.076539e+001,2.662876e-004,3.353577e-001,1.731086e-001,1.230276e+003,,,,,,,,,,,
,,,,,,,3.156252e+001,2.530181e-004,3.355647e-001,1.603282e-001,1.230408e+003,,,,,,,,,,,
,,,,,,,3.238030e+001,2.392360e-004,3.357660e-001,1.477664e-001,1.230534e+003,,,,,,,,,,,
,,,,,,,3.321928e+001,2.254218e-004,3.359609e-001,1.357175e-001,1.230653e+003,,,,,,,,,,,
,,,,,,,3.407999e+001,2.119714e-004,3.361491e-001,1.243964e-001,1.230765e+003,,,,,,,,,,,
,,,,,,,3.496300e+001,1.992720e-004,3.363305e-001,1.139902e-001,1.230870e+003,,,,,,,,,,,
,,,,,,,3.586889e+001,1.875973e-004,3.365057e-001,1.046017e-001,1.230969e+003,,,,,,,,,,,
,,,,,,,3.679825e+001,1.771748e-004,3.366750e-001,9.629524e-002,1.231062e+003,,,,,,,,,,,
,,,,,,,3.775169e+001,1.681481e-004,3.368395e-001,8.908109e-002,1.231151e+003,,,,,,,,,,,
,,,,,,,3.872983e+001,1.604618e-004,3.370001e-001,8.286214e-002,1.231235e+003,,,,,,,,,,,
,,,,,,,3.973332e+001,1.541723e-004,3.371578e-001,7.760355e-002,1.231315e+003,,,,,,,,,,,
,,,,,,,4.076281e+001,1.491556e-004,3.373139e-001,7.318221e-002,1.231393e+003,,,,,,,,,,,
,,,,,,,4.181897e+001,1.452831e-004,3.374692e-001,6.948189e-002,1.231468e+003,,,,,,,,,,,
,,,,,,,4.290250e+001,1.424571e-004,3.376250e-001,6.640969e-002,1.231542e+003,,,,,,,,,,,
,,,,,,,4.401410e+001,1.403518e-004,3.377821e-001,6.377585e-002,1.231614e+003,,,,,,,,,,,
,,,,,,,4.515451e+001,1.389111e-004,3.379413e-001,6.152702e-002,1.231685e+003,,,,,,,,,,,
,,,,,,,4.632446e+001,1.378010e-004,3.381031e-001,5.949385e-002,1.231756e+003,,,,,,,,,,,
,,,,,,,4.752472e+001,1.367041e-004,3.382679e-001,5.752968e-002,1.231826e+003,,,,,,,,,,,
,,,,,,,4.875608e+001,1.353126e-004,3.384354e-001,5.550595e-002,1.231896e+003,,,,,,,,,,,
,,,,,,,5.001935e+001,1.333763e-004,3.386052e-001,5.332988e-002,1.231965e+003,,,,,,,,,,,
,,,,,,,5.131535e+001,1.305631e-004,3.387763e-001,5.088657e-002,1.232032e+003,,,,,,,,,,,
,,,,,,,5.264493e+001,1.266686e-004,3.389475e-001,4.812187e-002,1.232098e+003,,,,,,,,,,,
,,,,,,,5.400896e+001,1.215675e-004,3.391169e-001,4.501754e-002,1.232162e+003,,,,,,,,,,,
,,,,,,,5.540833e+001,1.151103e-004,3.392826e-001,4.154983e-002,1.232222e+003,,,,,,,,,,,
,,,,,,,5.684395e+001,1.073073e-004,3.394424e-001,3.775506e-002,1.232279e+003,,,,,,,,,,,
,,,,,,,5.831678e+001,9.819233e-005,3.395939e-001,3.367550e-002,1.232332e+003,,,,,,,,,,,
,,,,,,,5.982776e+001,8.788900e-005,3.397346e-001,2.938067e-002,1.232379e+003,,,,,,,,,,,
,,,,,,,6.137790e+001,7.674062e-005,3.398623e-001,2.500595e-002,1.232422e+003,,,,,,,,,,,
,,,,,,,6.296820e+001,6.492300e-005,3.399750e-001,2.062088e-002,1.232458e+003,,,,,,,,,,,
,,,,,,,6.459970e+001,5.284056e-005,3.400710e-001,1.635938e-002,1.232488e+003,,,,,,,,,,,
,,,,,,,6.627348e+001,4.090027e-005,3.401494e-001,1.234288e-002,1.232512e+003,,,,,,,,,,,
,,,,,,,6.799062e+001,2.963339e-005,3.402097e-001,8.716905e-003,1.232530e+003,,,,,,,,,,,
,,,,,,,6.975225e+001,1.955068e-005,3.402527e-001,5.605748e-003,1.232542e+003,,,,,,,,,,,
,,,,,,,7.155953e+001,1.133001e-005,3.402803e-001,3.166596e-003,1.232550e+003,,,,,,,,,,,
,,,,,,,7.341363e+001,5.311588e-006,3.402953e-001,1.447031e-003,1.232554e+003,,,,,,,,,,,
,,,,,,,7.531578e+001,1.705776e-006,3.403015e-001,4.529663e-004,1.232556e+003,,,,,,,,,,,
,,,,,,,7.726721e+001,7.823007e-007,3.403033e-001,2.024923e-004,1.232557e+003,,,,,,,,,,,
,,,,,,,7.926920e+001,1.861607e-006,3.403056e-001,4.696923e-004,1.232557e+003,,,,,,,,,,,
,,,,,,,8.132306e+001,5.119281e-006,3.403124e-001,1.258999e-003,1.232559e+003,,,,,,,,,,,
,,,,,,,8.343013e+001,9.868090e-006,3.403281e-001,2.365594e-003,1.232563e+003,,,,,,,,,,,
,,,,,,,8.559181e+001,1.548972e-005,3.403554e-001,3.619441e-003,1.232569e+003,,,,,,,,,,,
,,,,,,,8.780948e+001,2.141857e-005,3.403963e-001,4.878417e-003,1.232579e+003,,,,,,,,,,,
,,,,,,,9.008462e+001,2.716345e-005,3.404517e-001,6.030652e-003,1.232591e+003,,,,,,,,,,,
,,,,,,,9.241871e+001,3.230166e-005,3.405213e-001,6.990285e-003,1.232606e+003,,,,,,,,,,,
,,,,,,,9.481328e+001,3.657218e-005,3.406040e-001,7.714569e-003,1.232624e+003,,,,,,,,,,,
,,,,,,,9.726989e+001,3.994416e-005,3.406982e-001,8.213058e-003,1.232643e+003,,,,,,,,,,,
,,,,,,,9.979014e+001,4.229311e-005,3.408021e-001,8.476410e-003,1.232665e+003,,,,,,,,,,,
,,,,,,,1.023757e+002,4.373037e-005,3.409135e-001,8.543116e-003,1.232687e+003,,,,,,,,,,,
,,,,,,,1.050283e+002,4.436621e-005,3.410305e-001,8.448434e-003,1.232709e+003,,,,,,,,,,,
,,,,,,,1.077495e+002,4.433336e-005,3.411513e-001,8.228966e-003,1.232732e+003,,,,,,,,,,,
,,,,,,,1.105413e+002,4.378010e-005,3.412744e-001,7.921039e-003,1.232754e+003,,,,,,,,,,,
,,,,,,,1.134054e+002,4.285359e-005,3.413985e-001,7.557589e-003,1.232777e+003,,,,,,,,,,,
,,,,,,,1.163438e+002,4.167255e-005,3.415227e-001,7.163693e-003,1.232798e+003,,,,,,,,,,,
,,,,,,,1.193582e+002,4.034073e-005,3.416464e-001,6.759607e-003,1.232819e+003,,,,,,,,,,,
,,,,,,,1.224508e+002,3.895264e-005,3.417690e-001,6.362170e-003,1.232839e+003,,,,,,,,,,,
,,,,,,,1.256235e+002,3.754940e-005,3.418903e-001,5.978086e-003,1.232859e+003,,,,,,,,,,,
,,,,,,,1.288784e+002,3.620296e-005,3.420103e-001,5.618158e-003,1.232878e+003,,,,,,,,,,,
,,,,,,,1.322176e+002,3.493947e-005,3.421290e-001,5.285146e-003,1.232896e+003,,,,,,,,,,,
,,,,,,,1.356434e+002,3.377983e-005,3.422467e-001,4.980683e-003,1.232914e+003,,,,,,,,,,,
,,,,,,,1.391579e+002,3.274289e-005,3.423636e-001,4.705861e-003,1.232931e+003,,,,,,,,,,,
,,,,,,,1.427635e+002,3.183738e-005,3.424799e-001,4.460158e-003,1.232947e+003,,,,,,,,,,,
,,,,,,,1.464625e+002,3.106823e-005,3.425962e-001,4.242484e-003,1.232963e+003,,,,,,,,,,,
,,,,,,,1.502573e+002,3.042274e-005,3.427129e-001,4.049419e-003,1.232979e+003,,,,,,,,,,,
,,,,,,,1.541504e+002,2.987077e-005,3.428302e-001,3.875535e-003,1.232994e+003,,,,,,,,,,,
,,,,,,,1.581445e+002,2.939095e-005,3.429485e-001,3.716974e-003,1.233010e+003,,,,,,,,,,,
,,,,,,,1.622420e+002,2.894599e-005,3.430680e-001,3.568249e-003,1.233025e+003,,,,,,,,,,,
,,,,,,,1.664457e+002,2.850178e-005,3.431888e-001,3.424755e-003,1.233039e+003,,,,,,,,,,,
,,,,,,,1.707583e+002,2.802447e-005,3.433107e-001,3.282355e-003,1.233054e+003,,,,,,,,,,,
,,,,,,,1.751826e+002,2.748535e-005,3.434335e-001,3.137908e-003,1.233068e+003,,,,,,,,,,,
,,,,,,,1.797216e+002,2.685432e-005,3.435569e-001,2.988436e-003,1.233082e+003,,,,,,,,,,,
,,,,,,,1.843782e+002,2.611160e-005,3.436802e-001,2.832396e-003,1.233095e+003,,,,,,,,,,,
,,,,,,,1.891554e+002,2.524188e-005,3.438029e-001,2.668904e-003,1.233108e+003,,,,,,,,,,,
,,,,,,,1.940564e+002,2.422943e-005,3.439242e-001,2.497153e-003,1.233121e+003,,,,,,,,,,,
,,,,,,,1.990844e+002,2.310002e-005,3.440433e-001,2.320626e-003,1.233133e+003,,,,,,,,,,,
,,,,,,,2.042427e+002,2.183841e-005,3.441592e-001,2.138476e-003,1.233145e+003,,,,,,,,,,,
,,,,,,,2.095346e+002,2.047781e-005,3.442712e-001,1.954600e-003,1.233156e+003,,,,,,,,,,,
,,,,,,,2.149636e+002,1.905637e-005,3.443785e-001,1.772985e-003,1.233166e+003,,,,,,,,,,,
,,,,,,,2.205333e+002,1.759380e-005,3.444806e-001,1.595569e-003,1.233175e+003,,,,,,,,,,,
,,,,,,,2.262473e+002,1.620481e-005,3.445772e-001,1.432486e-003,1.233184e+003,,,,,,,,,,,
,,,,,,,2.321094e+002,1.489626e-005,3.446683e-001,1.283555e-003,1.233192e+003,,,,,,,,,,,
,,,,,,,2.381233e+002,1.377459e-005,3.447543e-001,1.156929e-003,1.233199e+003,,,,,,,,,,,
,,,,,,,2.442931e+002,1.292458e-005,3.448365e-001,1.058121e-003,1.233206e+003,,,,,,,,,,,
,,,,,,,2.506227e+002,1.242852e-005,3.449165e-001,9.918112e-004,1.233212e+003,,,,,,,,,,,
,,,,,,,2.571163e+002,1.233103e-005,3.449967e-001,9.591793e-004,1.233219e+003,,,,,,,,,,,
,,,,,,,2.637782e+002,1.266477e-005,3.450797e-001,9.602590e-004,1.233225e+003,,,,,,,,,,,
,,,,,,,2.706127e+002,1.342449e-005,3.451686e-001,9.921556e-004,1.233232e+003,,,,,,,,,,,
,,,,,,,2.776242e+002,1.453843e-005,3.452664e-001,1.047346e-003,1.233239e+003,,,,,,,,,,,
,,,,,,,2.848175e+002,1.597543e-005,3.453761e-001,1.121802e-003,1.233247e+003,,,,,,,,,,,
,,,,,,,2.921971e+002,1.763737e-005,3.455000e-001,1.207224e-003,1.233255e+003,,,,,,,,,,,
,,,,,,,2.997679e+002,1.942845e-005,3.456403e-001,1.296233e-003,1.233265e+003,,,,,,,,,,,
,,,,,,,3.075349e+002,2.124349e-005,3.457983e-001,1.381534e-003,1.233275e+003,,,,,,,,,,,
,,,,,,,3.155031e+002,2.293654e-005,3.459744e-001,1.453966e-003,1.233286e+003,,,,,,,,,,,
,,,,,,,3.236778e+002,2.439942e-005,3.461681e-001,1.507636e-003,1.233298e+003,,,,,,,,,,,
,,,,,,,3.320642e+002,2.550011e-005,3.463777e-001,1.535854e-003,1.233311e+003,,,,,,,,,,,
,,,,,,,3.406680e+002,2.613366e-005,3.466002e-001,1.534260e-003,1.233324e+003,,,,,,,,,,,
,,,,,,,3.494947e+002,2.620178e-005,3.468317e-001,1.499410e-003,1.233338e+003,,,,,,,,,,,
,,,,,,,3.585501e+002,2.574184e-005,3.470674e-001,1.435885e-003,1.233351e+003,,,,,,,,,,,
,,,,,,,3.678401e+002,2.469095e-005,3.473020e-001,1.342483e-003,1.233364e+003,,,,,,,,,,,
,,,,,,,3.773708e+002,2.309510e-005,3.475302e-001,1.224000e-003,1.233376e+003,,,,,,,,,,,
,,,,,,,3.871485e+002,2.102476e-005,3.477462e-001,1.086134e-003,1.233388e+003,,,,,,,,,,,
,,,,,,,3.971795e+002,1.853677e-005,3.479449e-001,9.334202e-004,1.233398e+003,,,,,,,,,,,
,,,,,,,4.074704e+002,1.576571e-005,3.481215e-001,7.738336e-004,1.233407e+003,,,,,,,,,,,
,,,,,,,4.180279e+002,1.283273e-005,3.482725e-001,6.139652e-004,1.233414e+003,,,,,,,,,,,
,,,,,,,4.288590e+002,9.792909e-006,3.483953e-001,4.566959e-004,1.233420e+003,,,,,,,,,,,
,,,,,,,4.399707e+002,6.858932e-006,3.484879e-001,3.117904e-004,1.233424e+003,,,,,,,,,,,
,,,,,,,4.513704e+002,4.063535e-006,3.485497e-001,1.800532e-004,1.233427e+003,,,,,,,,,,,
,,,,,,,4.630653e+002,1.846629e-006,3.485834e-001,7.975674e-005,1.233428e+003,,,,,,,,,,,
,,,,,,,4.750633e+002,5.333308e-007,3.485965e-001,2.245304e-005,1.233429e+003,,,,,,,,,,,
,,,,,,,4.873722e+002,0.000000e+000,3.485998e-001,0.000000e+000,1.233429e+003,,,,,,,,,,,

File: source_data/0010_dualiso_co2/psd/o2h2/ACDS4800_PO.CSV
,,,,,,,w,dV/dw,V cum,dS/dw,S cum,,,P/P0,Amount Adsorbed,Fit,Isotherm 2 >>,,P/P0,Amount Adsorbed,Fit,
SAIEUS NLDFT ANALYSIS,,,,,,,3.000000e+000,0.000000e+000,0.000000e+000,0.000000e+000,0.000000e+000,,,4.750000e-007,1.427470e+001,4.309360e+001,,,1.111670e-004,2.818170e+000,1.284157e+000,
,,,,,,,3.077730e+000,1.432048e-003,2.818566e-005,9.305871e+000,1.840998e-001,,,1.520000e-006,2.858040e+001,4.802513e+001,,,2.397320e-004,5.646900e+000,2.754700e+000,
,,,,,,,3.157474e+000,1.180541e-002,4.436994e-004,7.477754e+001,4.157779e+000,,,3.540000e-006,4.283020e+001,5.368064e+001,,,3.838050e-004,8.424680e+000,4.379740e+000,
,,,,,,,3.239284e+000,3.644982e-002,2.280446e-003,2.250487e+002,1.561674e+001,,,6.660000e-006,5.712750e+001,6.015572e+001,,,5.492760e-004,1.119360e+001,6.211720e+000,
,,,,,,,3.323213e+000,7.204556e-002,6.978173e-003,4.335897e+002,4.349932e+001,,,1.160000e-005,7.134380e+001,6.949605e+001,,,7.344740e-004,1.391880e+001,8.210879e+000,
,,,,,,,3.409318e+000,1.139881e-001,1.508787e-002,6.686858e+002,9.163836e+001,,,1.750000e-005,8.551850e+001,7.941341e+001,,,9.438320e-004,1.662680e+001,1.040275e+001,
Two isotherms - Two corresponding kernels,,,,,,,3.497653e+000,1.432075e-001,2.654515e-002,8.188779e+002,1.579621e+002,,,2.440000e-005,9.989360e+001,9.272334e+001,,,1.180030e-003,1.932470e+001,1.277215e+001,
,,,,,,,3.588277e+000,1.599986e-001,4.038703e-002,8.917852e+002,2.359372e+002,,,3.220000e-005,1.142360e+002,1.130046e+002,,,2.035070e-003,2.716560e+001,2.049844e+001,
Sample (ID),,002-899-002-902-ACDS4800(PO) ,,,,,3.681249e+000,1.652311e-001,5.560062e-002,8.976904e+002,3.196477e+002,,,4.200000e-005,1.285280e+002,1.292518e+002,,,3.028000e-003,3.405640e+001,2.794244e+001,
,,,,,,,3.776630e+000,1.596726e-001,7.117671e-002,8.455824e+002,4.031797e+002,,,5.240000e-005,1.427520e+002,1.469799e+002,,,3.873800e-003,3.881900e+001,3.327497e+001,
Selected(Model1),,C:\Users\pcxtsbl\SAIEUS\Models\Carbons\3E140 C-O2 -77-het.model,,,,,3.874482e+000,1.463874e-001,8.620468e-002,7.556487e+002,4.817646e+002,,,6.390000e-005,1.569720e+002,1.683302e+002,,,4.977490e-003,4.411580e+001,3.915870e+001,
,,,,,,,3.974870e+000,1.275605e-001,9.998626e-002,6.418346e+002,5.520195e+002,,,7.690000e-005,1.711670e+002,1.822341e+002,,,5.968370e-003,4.821230e+001,4.365922e+001,
Sample(ID2),,002-905-H2_full-ACDS4800(PO) ,,,,,4.077859e+000,1.058603e-001,1.120107e-001,5.191956e+002,6.118205e+002,,,9.210000e-005,1.854480e+002,1.956773e+002,,,6.754020e-003,5.113920e+001,4.686410e+001,
,,,,,,,4.183516e+000,8.341194e-002,1.219978e-001,3.987648e+002,6.602034e+002,,,1.110720e-004,1.997910e+002,2.080492e+002,,,7.765740e-003,5.455890e+001,5.057015e+001,
Selected(Model2),,C:\Users\pcxtsbl\SAIEUS\Models\Carbons\3E150 C-H2 -77-het .model,,,,,4.291911e+000,6.235868e-002,1.298752e-001,2.905870e+002,6.974062e+002,,,1.321770e-004,2.139900e+002,2.188183e+002,,,8.826310e-003,5.784370e+001,5.408311e+001,
,,,,,,,4.403114e+000,4.387333e-002,1.357482e-001,1.992832e+002,7.244894e+002,,,1.602990e-004,2.281950e+002,2.276581e+002,,,9.952690e-003,6.103330e+001,5.743170e+001,
Lambda,,4,,,,,4.517198e+000,2.894737e-002,1.398604e-001,1.281652e+002,7.429463e+002,,,1.962000e-004,2.424040e+002,2.383693e+002,,,1.947820e-002,8.110960e+001,7.789111e+001,
,,,,,,,4.634239e+000,1.821078e-002,1.425671e-001,7.859232e+001,7.548355e+002,,,2.488630e-004,2.567890e+002,2.485122e+002,,,3.029450e-002,9.614370e+001,9.304694e+001,
St Dev of Fit,,5.44605648194667,,,,,4.754312e+000,1.145117e-002,1.443000e-001,4.817174e+001,7.622261e+002,,,3.311490e-004,2.711560e+002,2.625582e+002,,,3.850900e-002,1.049920e+002,1.017502e+002,
,,,,,,,4.877496e+000,8.964276e-003,1.455164e-001,3.675770e+001,7.672807e+002,,,4.631890e-004,2.853100e+002,2.760428e+002,,,5.034100e-002,1.153660e+002,1.118726e+002,
,,,,,,,5.003871e+000,1.009487e-002,1.466857e-001,4.034822e+001,7.720319e+002,,,6.921780e-004,2.996060e+002,2.903861e+002,,,6.124620e-002,1.233240e+002,1.195509e+002,
,,,,,,,5.133521e+000,1.420526e-002,1.482328e-001,5.534314e+001,7.781322e+002,,,1.098200e-003,3.138310e+002,3.057374e+002,,,6.971270e-002,1.287100e+002,1.246730e+002,
,,,,,,,5.266531e+000,2.057358e-002,1.505305e-001,7.812953e+001,7.869522e+002,,,1.914790e-003,3.290880e+002,3.257235e+002,,,7.966960e-002,1.344770e+002,1.300558e+002,
,,,,,,,5.402986e+000,2.851815e-002,1.538705e-001,1.055644e+002,7.994661e+002,,,2.922460e-003,3.396350e+002,3.437578e+002,,,8.956990e-002,1.395290e+002,1.348400e+002,
,,,,,,,5.542977e+000,3.723005e-002,1.584692e-001,1.343323e+002,8.162626e+002,,,3.955480e-003,3.467920e+002,3.508816e+002,,,9.949770e-002,1.441890e+002,1.392249e+002,
,,,,,,,5.686596e+000,4.620596e-002,1.644641e-001,1.625083e+002,8.375909e+002,,,5.031350e-003,3.522480e+002,3.561132e+002,,,1.481590e-001,1.625340e+002,1.565004e+002,
,,,,,,,5.833935e+000,5.504477e-002,1.719312e-001,1.887055e+002,8.635086e+002,,,5.731980e-003,3.551100e+002,3.586437e+002,,,1.995750e-001,1.766650e+002,1.702736e+002,
,,,,,,,5.985092e+000,6.337804e-002,1.808956e-001,2.117864e+002,8.938319e+002,,,6.813530e-003,3.588480e+002,3.617637e+002,,,2.518360e-001,1.878610e+002,1.817489e+002,
,,,,,,,6.140166e+000,7.124890e-002,1.913457e-001,2.320748e+002,9.282989e+002,,,7.674450e-003,3.613330e+002,3.638829e+002,,,3.037740e-001,1.969680e+002,1.913010e+002,
,,,,,,,6.299257e+000,7.846796e-002,2.032656e-001,2.491340e+002,9.666226e+002,,,8.702980e-003,3.639030e+002,3.659867e+002,,,3.532470e-001,2.043290e+002,1.993418e+002,
,,,,,,,6.462470e+000,8.511870e-002,2.166238e-001,2.634247e+002,1.008496e+003,,,9.789820e-003,3.662810e+002,3.679031e+002,,,4.004230e-001,2.103800e+002,2.062407e+002,
,,,,,,,6.629913e+000,9.123185e-002,2.313964e-001,2.752128e+002,1.053625e+003,,,2.016090e-002,3.794300e+002,3.781288e+002,,,4.502280e-001,2.160090e+002,2.128698e+002,
,,,,,,,6.801693e+000,9.685924e-002,2.475612e-001,2.848092e+002,1.101761e+003,,,3.069950e-002,3.859300e+002,3.843533e+002,,,5.004960e-001,2.210540e+002,2.189576e+002,
,,,,,,,6.977925e+000,1.019182e-001,2.650873e-001,2.921159e+002,1.152653e+003,,,3.841510e-002,3.890820e+002,3.874860e+002,,,5.504210e-001,2.256460e+002,2.244340e+002,
,,,,,,,7.158723e+000,1.063126e-001,2.839238e-001,2.970157e+002,1.205950e+003,,,4.906630e-002,3.923030e+002,3.908164e+002,,,6.007090e-001,2.297320e+002,2.296431e+002,
,,,,,,,7.344205e+000,1.098002e-001,3.039839e-001,2.990119e+002,1.261279e+003,,,6.003080e-002,3.949490e+002,3.937511e+002,,,6.504070e-001,2.334500e+002,2.343827e+002,
,,,,,,,7.534493e+000,1.120289e-001,3.251125e-001,2.973760e+002,1.318082e+003,,,6.792640e-002,3.950810e+002,3.958009e+002,,,7.006760e-001,2.368870e+002,2.388455e+002,
,,,,,,,7.729711e+000,1.127049e-001,3.470767e-001,2.916147e+002,1.375641e+003,,,1.223940e-001,4.020070e+002,4.028805e+002,,,7.506290e-001,2.399850e+002,2.430519e+002,
,,,,,,,7.929988e+000,1.115174e-001,3.695637e-001,2.812549e+002,1.433056e+003,,,1.679130e-001,4.056630e+002,4.059724e+002,,,8.005040e-001,2.429020e+002,2.469644e+002,
,,,,,,,8.135453e+000,1.082350e-001,3.921762e-001,2.660823e+002,1.489364e+003,,,2.133740e-001,4.084700e+002,4.085028e+002,,,9.843050e-001,2.518270e+002,2.598300e+002,
,,,,,,,8.346243e+000,1.027632e-001,4.144591e-001,2.462501e+002,1.543427e+003,,,2.528540e-001,4.104840e+002,4.103987e+002,,,9.942100e-001,2.523490e+002,2.604861e+002,
,,,,,,,8.562493e+000,9.554744e-002,4.359344e-001,2.231767e+002,1.594241e+003,,,3.018860e-001,4.126030e+002,4.126012e+002,,,,,,
,,,,,,,8.784347e+000,8.662809e-002,4.561643e-001,1.972329e+002,1.640901e+003,,,3.513700e-001,4.144740e+002,4.144431e+002,,,,,,
,,,,,,,9.011949e+000,7.658533e-002,4.747496e-001,1.699640e+002,1.682685e+003,,,3.997500e-001,4.160860e+002,4.161757e+002,,,,,,
,,,,,,,9.245448e+000,6.595407e-002,4.913925e-001,1.426736e+002,1.719162e+003,,,4.498770e-001,4.175960e+002,4.176847e+002,,,,,,
,,,,,,,9.484998e+000,5.526697e-002,5.058959e-001,1.165355e+002,1.750156e+003,,,5.008450e-001,4.189970e+002,4.190734e+002,,,,,,
,,,,,,,9.730753e+000,4.488556e-002,5.181827e-001,9.225506e+001,1.775745e+003,,,5.498080e-001,4.202750e+002,4.203344e+002,,,,,,
,,,,,,,9.982877e+000,3.533709e-002,5.282704e-001,7.079540e+001,1.796225e+003,,,6.004920e-001,4.215340e+002,4.215419e+002,,,,,,
,,,,,,,1.024153e+001,2.688276e-002,5.362840e-001,5.249753e+001,1.812099e+003,,,6.499570e-001,4.227320e+002,4.227787e+002,,,,,,
,,,,,,,1.050689e+001,1.969211e-002,5.424273e-001,3.748419e+001,1.823951e+003,,,6.978540e-001,4.239220e+002,4.239084e+002,,,,,,
,,,,,,,1.077912e+001,1.399126e-002,5.469618e-001,2.595992e+001,1.832490e+003,,,7.474540e-001,4.251580e+002,4.251788e+002,,,,,,
,,,,,,,1.105841e+001,9.509602e-003,5.502064e-001,1.719886e+001,1.838439e+003,,,7.610250e-001,4.255510e+002,4.256481e+002,,,,,,
,,,,,,,1.134493e+001,6.377854e-003,5.524514e-001,1.124353e+001,1.842451e+003,,,7.750830e-001,4.259160e+002,4.259292e+002,,,,,,
,,,,,,,1.163888e+001,4.351854e-003,5.540023e-001,7.478131e+000,1.845154e+003,,,7.885430e-001,4.263220e+002,4.262738e+002,,,,,,
,,,,,,,1.194044e+001,3.194728e-003,5.551198e-001,5.351106e+000,1.847051e+003,,,8.023270e-001,4.267300e+002,4.267207e+002,,,,,,
,,,,,,,1.224982e+001,2.700109e-003,5.560172e-001,4.408406e+000,1.848536e+003,,,8.161420e-001,4.271570e+002,4.271678e+002,,,,,,
,,,,,,,1.256721e+001,2.647711e-003,5.568570e-001,4.213680e+000,1.849885e+003,,,8.302160e-001,4.275990e+002,4.276050e+002,,,,,,
,,,,,,,1.289283e+001,2.842319e-003,5.577468e-001,4.409147e+000,1.851283e+003,,,8.436970e-001,4.280630e+002,4.280887e+002,,,,,,
,,,,,,,1.322688e+001,3.125440e-003,5.587453e-001,4.725892e+000,1.852808e+003,,,8.573270e-001,4.285720e+002,4.285691e+002,,,,,,
,,,,,,,1.356959e+001,3.426112e-003,5.598706e-001,5.049692e+000,1.854488e+003,,,8.705720e-001,4.291140e+002,4.291091e+002,,,,,,
,,,,,,,1.392117e+001,3.629261e-003,5.611142e-001,5.214015e+000,1.856297e+003,,,8.863270e-001,4.298480e+002,4.298818e+002,,,,,,
,,,,,,,1.428187e+001,3.715630e-003,5.624429e-001,5.203281e+000,1.858179e+003,,,8.991960e-001,4.305250e+002,4.305348e+002,,,,,,
,,,,,,,1.465191e+001,3.673525e-003,5.638144e-001,5.014396e+000,1.860075e+003,,,9.114790e-001,4.312780e+002,4.313186e+002,,,,,,
,,,,,,,1.503154e+001,3.503800e-003,5.651806e-001,4.661930e+000,1.861916e+003,,,9.239130e-001,4.321590e+002,4.320683e+002,,,,,,
,,,,,,,1.542101e+001,3.239892e-003,5.664965e-001,4.201919e+000,1.863645e+003,,,9.356600e-001,4.331360e+002,4.330477e+002,,,,,,
,,,,,,,1.582057e+001,2.903060e-003,5.677254e-001,3.669982e+000,1.865219e+003,,,9.462960e-001,4.341610e+002,4.346900e+002,,,,,,
,,,,,,,1.623048e+001,2.524692e-003,5.688383e-001,3.111051e+000,1.866608e+003,,,9.568810e-001,4.353400e+002,4.368902e+002,,,,,,
,,,,,,,1.665101e+001,2.131692e-003,5.698170e-001,2.560436e+000,1.867800e+003,,,9.664930e-001,4.366350e+002,4.369846e+002,,,,,,
,,,,,,,1.708244e+001,1.750312e-003,5.706526e-001,2.049253e+000,1.868791e+003,,,9.752350e-001,4.381750e+002,4.370484e+002,,,,,,
,,,,,,,1.752504e+001,1.388888e-003,5.713456e-001,1.585033e+000,1.869593e+003,,,9.752350e-001,4.381750e+002,4.370484e+002,,,,,,
,,,,,,,1.797912e+001,1.068268e-003,5.719015e-001,1.188343e+000,1.870219e+003,,,,,,,,,,,
,,,,,,,1.844495e+001,7.941422e-004,5.723329e-001,8.610942e-001,1.870694e+003,,,,,,,,,,,
,,,,,,,1.892286e+001,5.693378e-004,5.726563e-001,6.017460e-001,1.871040e+003,,,,,,,,,,,
,,,,,,,1.941315e+001,3.975900e-004,5.728911e-001,4.096089e-001,1.871285e+003,,,,,,,,,,,
,,,,,,,1.991615e+001,2.762715e-004,5.730584e-001,2.774347e-001,1.871456e+003,,,,,,,,,,,
,,,,,,,2.043217e+001,2.023116e-004,5.731798e-001,1.980323e-001,1.871577e+003,,,,,,,,,,,
,,,,,,,2.096157e+001,1.693412e-004,5.732765e-001,1.615730e-001,1.871670e+003,,,,,,,,,,,
,,,,,,,2.150468e+001,1.684307e-004,5.733669e-001,1.566456e-001,1.871755e+003,,,,,,,,,,,
,,,,,,,2.206187e+001,1.916832e-004,5.734664e-001,1.737688e-001,1.871847e+003,,,,,,,,,,,
,,,,,,,2.263349e+001,2.312951e-004,5.735867e-001,2.043831e-001,1.871954e+003,,,,,,,,,,,
,,,,,,,2.321992e+001,2.802519e-004,5.737365e-001,2.413892e-001,1.872085e+003,,,,,,,,,,,
,,,,,,,2.382155e+001,3.320808e-004,5.739209e-001,2.788071e-001,1.872241e+003,,,,,,,,,,,
,,,,,,,2.443876e+001,3.831324e-004,5.741420e-001,3.135448e-001,1.872425e+003,,,,,,,,,,,
,,,,,,,2.507197e+001,4.279042e-004,5.743992e-001,3.413407e-001,1.872632e+003,,,,,,,,,,,
,,,,,,,2.572159e+001,4.644030e-004,5.746896e-001,3.610998e-001,1.872861e+003,,,,,,,,,,,
,,,,,,,2.638803e+001,4.911992e-004,5.750087e-001,3.722894e-001,1.873106e+003,,,,,,,,,,,
,,,,,,,2.707174e+001,5.070641e-004,5.753507e-001,3.746076e-001,1.873362e+003,,,,,,,,,,,
,,,,,,,2.777317e+001,5.135516e-004,5.757093e-001,3.698185e-001,1.873623e+003,,,,,,,,,,,
,,,,,,,2.849277e+001,5.103890e-004,5.760782e-001,3.582586e-001,1.873886e+003,,,,,,,,,,,
,,,,,,,2.923102e+001,4.992028e-004,5.764513e-001,3.415569e-001,1.874144e+003,,,,,,,,,,,
,,,,,,,2.998839e+001,4.815867e-004,5.768231e-001,3.211821e-001,1.874395e+003,,,,,,,,,,,
,,,,,,,3.076539e+001,4.589734e-004,5.771887e-001,2.983700e-001,1.874636e+003,,,,,,,,,,,
,,,,,,,3.156252e+001,4.329649e-004,5.775443e-001,2.743538e-001,1.874864e+003,,,,,,,,,,,
,,,,,,,3.238030e+001,4.050218e-004,5.778870e-001,2.501655e-001,1.875079e+003,,,,,,,,,,,
,,,,,,,3.321928e+001,3.765370e-004,5.782148e-001,2.266979e-001,1.875279e+003,,,,,,,,,,,
,,,,,,,3.407999e+001,3.485387e-004,5.785267e-001,2.045416e-001,1.875464e+003,,,,,,,,,,,
,,,,,,,3.496300e+001,3.221761e-004,5.788226e-001,1.842955e-001,1.875635e+003,,,,,,,,,,,
,,,,,,,3.586889e+001,2.979338e-004,5.791033e-001,1.661238e-001,1.875794e+003,,,,,,,,,,,
,,,,,,,3.679825e+001,2.762057e-004,5.793698e-001,1.501190e-001,1.875941e+003,,,,,,,,,,,
,,,,,,,3.775169e+001,2.571967e-004,5.796238e-001,1.362571e-001,1.876077e+003,,,,,,,,,,,
,,,,,,,3.872983e+001,2.407065e-004,5.798671e-001,1.243003e-001,1.876204e+003,,,,,,,,,,,
,,,,,,,3.973332e+001,2.267534e-004,5.801014e-001,1.141377e-001,1.876324e+003,,,,,,,,,,,
,,,,,,,4.076281e+001,2.150250e-004,5.803286e-001,1.055006e-001,1.876437e+003,,,,,,,,,,,
,,,,,,,4.181897e+001,2.052170e-004,5.805503e-001,9.814542e-002,1.876544e+003,,,,,,,,,,,
,,,,,,,4.290250e+001,1.970229e-004,5.807681e-001,9.184683e-002,1.876647e+003,,,,,,,,,,,
,,,,,,,4.401410e+001,1.900851e-004,5.809831e-001,8.637463e-002,1.876746e+003,,,,,,,,,,,
,,,,,,,4.515451e+001,1.840888e-004,5.811964e-001,8.153728e-002,1.876842e+003,,,,,,,,,,,
,,,,,,,4.632446e+001,1.787288e-004,5.814086e-001,7.716391e-002,1.876934e+003,,,,,,,,,,,
,,,,,,,4.752472e+001,1.737404e-004,5.816201e-001,7.311579e-002,1.877025e+003,,,,,,,,,,,
,,,,,,,4.875608e+001,1.688350e-004,5.818310e-001,6.925698e-002,1.877112e+003,,,,,,,,,,,
,,,,,,,5.001935e+001,1.639878e-004,5.820412e-001,6.556972e-002,1.877197e+003,,,,,,,,,,,
,,,,,,,5.131535e+001,1.589057e-004,5.822505e-001,6.193300e-002,1.877280e+003,,,,,,,,,,,
,,,,,,,5.264493e+001,1.535823e-004,5.824582e-001,5.834648e-002,1.877360e+003,,,,,,,,,,,
,,,,,,,5.400896e+001,1.480459e-004,5.826640e-001,5.482270e-002,1.877437e+003,,,,,,,,,,,
,,,,,,,5.540833e+001,1.422983e-004,5.828671e-001,5.136351e-002,1.877511e+003,,,,,,,,,,,
,,,,,,,5.684395e+001,1.364274e-004,5.830672e-001,4.800068e-002,1.877583e+003,,,,,,,,,,,
,,,,,,,5.831678e+001,1.305129e-004,5.832637e-001,4.475998e-002,1.877651e+003,,,,,,,,,,,
,,,,,,,5.982776e+001,1.246243e-004,5.834565e-001,4.166102e-002,1.877716e+003,,,,,,,,,,,
,,,,,,,6.137790e+001,1.188275e-004,5.836451e-001,3.871995e-002,1.877778e+003,,,,,,,,,,,
,,,,,,,6.296820e+001,1.131770e-004,5.838296e-001,3.594734e-002,1.877838e+003,,,,,,,,,,,
,,,,,,,6.459970e+001,1.077292e-004,5.840097e-001,3.335284e-002,1.877894e+003,,,,,,,,,,,
,,,,,,,6.627348e+001,1.025418e-004,5.841856e-001,3.094504e-002,1.877948e+003,,,,,,,,,,,
,,,,,,,6.799062e+001,9.769370e-005,5.843575e-001,2.873741e-002,1.877999e+003,,,,,,,,,,,
,,,,,,,6.975225e+001,9.326684e-005,5.845256e-001,2.674232e-002,1.878048e+003,,,,,,,,,,,
,,,,,,,7.155953e+001,8.936552e-005,5.846905e-001,2.497655e-002,1.878095e+003,,,,,,,,,,,
,,,,,,,7.341363e+001,8.604533e-005,5.848530e-001,2.344124e-002,1.878140e+003,,,,,,,,,,,
,,,,,,,7.531578e+001,8.333639e-005,5.850140e-001,2.212986e-002,1.878183e+003,,,,,,,,,,,
,,,,,,,7.726721e+001,8.129487e-005,5.851745e-001,2.104253e-002,1.878225e+003,,,,,,,,,,,
,,,,,,,7.926920e+001,7.973265e-005,5.853355e-001,2.011693e-002,1.878266e+003,,,,,,,,,,,
,,,,,,,8.132306e+001,7.871083e-005,5.854982e-001,1.935757e-002,1.878307e+003,,,,,,,,,,,
,,,,,,,8.343013e+001,7.804219e-005,5.856633e-001,1.870839e-002,1.878347e+003,,,,,,,,,,,
,,,,,,,8.559181e+001,7.754239e-005,5.858314e-001,1.811912e-002,1.878387e+003,,,,,,,,,,,
,,,,,,,8.780948e+001,7.705124e-005,5.860028e-001,1.754964e-002,1.878426e+003,,,,,,,,,,,
,,,,,,,9.008462e+001,7.638262e-005,5.861774e-001,1.695797e-002,1.878465e+003,,,,,,,,,,,
,,,,,,,9.241871e+001,7.538277e-005,5.863546e-001,1.631331e-002,1.878504e+003,,,,,,,,,,,
,,,,,,,9.481328e+001,7.399998e-005,5.865335e-001,1.560962e-002,1.878542e+003,,,,,,,,,,,
,,,,,,,9.726989e+001,7.229677e-005,5.867133e-001,1.486519e-002,1.878580e+003,,,,,,,,,,,
,,,,,,,9.979014e+001,7.029141e-005,5.868930e-001,1.408785e-002,1.878616e+003,,,,,,,,,,,
,,,,,,,1.023757e+002,6.808950e-005,5.870719e-001,1.330189e-002,1.878652e+003,,,,,,,,,,,
,,,,,,,1.050283e+002,6.578522e-005,5.872495e-001,1.252715e-002,1.878686e+003,,,,,,,,,,,
,,,,,,,1.077495e+002,6.345995e-005,5.874253e-001,1.177916e-002,1.878719e+003,,,,,,,,,,,
,,,,,,,1.105413e+002,6.115955e-005,5.875993e-001,1.106546e-002,1.878751e+003,,,,,,,,,,,
,,,,,,,1.134054e+002,5.894685e-005,5.877712e-001,1.039577e-002,1.878782e+003,,,,,,,,,,,
,,,,,,,1.163438e+002,5.684797e-005,5.879413e-001,9.772414e-003,1.878811e+003,,,,,,,,,,,
,,,,,,,1.193582e+002,5.488255e-005,5.881096e-001,9.196274e-003,1.878840e+003,,,,,,,,,,,
,,,,,,,1.224508e+002,5.306461e-005,5.882765e-001,8.667091e-003,1.878867e+003,,,,,,,,,,,
,,,,,,,1.256235e+002,5.138383e-005,5.884421e-001,8.180608e-003,1.878894e+003,,,,,,,,,,,
,,,,,,,1.288784e+002,4.984010e-005,5.886068e-001,7.734438e-003,1.878920e+003,,,,,,,,,,,
,,,,,,,1.322176e+002,4.842111e-005,5.887709e-001,7.324456e-003,1.878945e+003,,,,,,,,,,,
,,,,,,,1.356434e+002,4.711879e-005,5.889345e-001,6.947452e-003,1.878970e+003,,,,,,,,,,,
,,,,,,,1.391579e+002,4.592502e-005,5.890979e-001,6.600419e-003,1.878993e+003,,,,,,,,,,,
,,,,,,,1.427635e+002,4.484315e-005,5.892615e-001,6.282161e-003,1.879017e+003,,,,,,,,,,,
,,,,,,,1.464625e+002,4.387537e-005,5.894256e-001,5.991347e-003,1.879039e+003,,,,,,,,,,,
,,,,,,,1.502573e+002,4.302202e-005,5.895904e-001,5.726447e-003,1.879062e+003,,,,,,,,,,,
,,,,,,,1.541504e+002,4.227240e-005,5.897564e-001,5.484564e-003,1.879083e+003,,,,,,,,,,,
,,,,,,,1.581445e+002,4.162378e-005,5.899239e-001,5.264019e-003,1.879105e+003,,,,,,,,,,,
,,,,,,,1.622420e+002,4.105259e-005,5.900932e-001,5.060661e-003,1.879126e+003,,,,,,,,,,,
,,,,,,,1.664457e+002,4.053474e-005,5.902647e-001,4.870627e-003,1.879147e+003,,,,,,,,,,,
,,,,,,,1.707583e+002,4.003286e-005,5.904384e-001,4.688833e-003,1.879167e+003,,,,,,,,,,,
,,,,,,,1.751826e+002,3.950314e-005,5.906144e-001,4.509938e-003,1.879188e+003,,,,,,,,,,,
,,,,,,,1.797216e+002,3.890133e-005,5.907924e-001,4.329066e-003,1.879208e+003,,,,,,,,,,,
,,,,,,,1.843782e+002,3.819539e-005,5.909719e-001,4.143157e-003,1.879228e+003,,,,,,,,,,,
,,,,,,,1.891554e+002,3.735900e-005,5.911524e-001,3.950085e-003,1.879247e+003,,,,,,,,,,,
,,,,,,,1.940564e+002,3.637011e-005,5.913332e-001,3.748406e-003,1.879266e+003,,,,,,,,,,,
,,,,,,,1.990844e+002,3.523590e-005,5.915132e-001,3.539796e-003,1.879284e+003,,,,,,,,,,,
,,,,,,,2.042427e+002,3.394219e-005,5.916917e-001,3.323712e-003,1.879302e+003,,,,,,,,,,,
,,,,,,,2.095346e+002,3.250183e-005,5.918676e-001,3.102288e-003,1.879319e+003,,,,,,,,,,,
,,,,,,,2.149636e+002,3.093235e-005,5.920398e-001,2.877915e-003,1.879335e+003,,,,,,,,,,,
,,,,,,,2.205333e+002,2.923103e-005,5.922075e-001,2.650940e-003,1.879350e+003,,,,,,,,,,,
,,,,,,,2.262473e+002,2.749689e-005,5.923696e-001,2.430693e-003,1.879365e+003,,,,,,,,,,,
,,,,,,,2.321094e+002,2.570520e-005,5.925255e-001,2.214921e-003,1.879379e+003,,,,,,,,,,,
,,,,,,,2.381233e+002,2.394573e-005,5.926747e-001,2.011204e-003,1.879391e+003,,,,,,,,,,,
,,,,,,,2.442931e+002,2.231537e-005,5.928174e-001,1.826934e-003,1.879403e+003,,,,,,,,,,,
,,,,,,,2.506227e+002,2.089126e-005,5.929539e-001,1.667148e-003,1.879414e+003,,,,,,,,,,,
,,,,,,,2.571163e+002,1.978599e-005,5.930858e-001,1.539069e-003,1.879425e+003,,,,,,,,,,,
,,,,,,,2.637782e+002,1.909643e-005,5.932150e-001,1.447916e-003,1.879434e+003,,,,,,,,,,,
,,,,,,,2.706127e+002,1.889093e-005,5.933445e-001,1.396160e-003,1.879444e+003,,,,,,,,,,,
,,,,,,,2.776242e+002,1.918250e-005,5.934777e-001,1.381904e-003,1.879454e+003,,,,,,,,,,,
,,,,,,,2.848175e+002,2.001048e-005,5.936184e-001,1.405144e-003,1.879464e+003,,,,,,,,,,,
,,,,,,,2.921971e+002,2.135099e-005,5.937707e-001,1.461410e-003,1.879474e+003,,,,,,,,,,,
,,,,,,,2.997679e+002,2.317297e-005,5.939390e-001,1.546061e-003,1.879486e+003,,,,,,,,,,,
,,,,,,,3.075349e+002,2.544583e-005,5.941274e-001,1.654826e-003,1.879498e+003,,,,,,,,,,,
,,,,,,,3.155031e+002,2.799746e-005,5.943401e-001,1.774782e-003,1.879512e+003,,,,,,,,,,,
,,,,,,,3.236778e+002,3.080407e-005,5.945804e-001,1.903379e-003,1.879527e+003,,,,,,,,,,,
,,,,,,,3.320642e+002,3.366668e-005,5.948508e-001,2.027721e-003,1.879543e+003,,,,,,,,,,,
,,,,,,,3.406680e+002,3.637942e-005,5.951523e-001,2.135770e-003,1.879561e+003,,,,,,,,,,,
,,,,,,,3.494947e+002,3.872018e-005,5.954843e-001,2.215781e-003,1.879581e+003,,,,,,,,,,,
,,,,,,,3.585501e+002,4.042587e-005,5.958433e-001,2.254964e-003,1.879601e+003,,,,,,,,,,,
,,,,,,,3.678401e+002,4.120499e-005,5.962233e-001,2.240375e-003,1.879622e+003,,,,,,,,,,,
,,,,,,,3.773708e+002,4.083138e-005,5.966153e-001,2.163992e-003,1.879643e+003,,,,,,,,,,,
,,,,,,,3.871485e+002,3.921386e-005,5.970078e-001,2.025779e-003,1.879663e+003,,,,,,,,,,,
,,,,,,,3.971795e+002,3.623967e-005,5.973872e-001,1.824851e-003,1.879683e+003,,,,,,,,,,,
,,,,,,,4.074704e+002,3.214141e-005,5.977399e-001,1.577607e-003,1.879700e+003,,,,,,,,,,,
,,,,,,,4.180279e+002,2.713779e-005,5.980534e-001,1.298372e-003,1.879715e+003,,,,,,,,,,,
,,,,,,,4.288590e+002,2.134421e-005,5.983172e-001,9.953953e-004,1.879728e+003,,,,,,,,,,,
,,,,,,,4.399707e+002,1.534620e-005,5.985216e-001,6.976012e-004,1.879737e+003,,,,,,,,,,,
,,,,,,,4.513704e+002,9.245085e-006,5.986611e-001,4.096452e-004,1.879744e+003,,,,,,,,,,,
,,,,,,,4.630653e+002,4.236743e-006,5.987381e-001,1.829868e-004,1.879747e+003,,,,,,,,,,,
,,,,,,,4.750633e+002,1.223627e-006,5.987683e-001,5.151427e-005,1.879748e+003,,,,,,,,,,,
,,,,,,,4.873722e+002,0.000000e+000,5.987757e-001,0.000000e+000,1.879749e+003,,,,,,,,,,,
