Repository: sblanky/psd_uptake_correlator

pyPUC (Python Porosity Uptake Correlator) is an attempt to calculate the optimum pore size range of some type of material for gas uptake at pressures in a range. It is a work in progress but now has some limited CLI functionality. Any serious calculations will likely require use of an HPC.

How it works
============
pyPUC requires a set of experimentally derived pore size distributions (PSDs), with experimental gravimetric uptake isotherms for some sporptive (e.g. CO<sub>2</sub>, CH<sub>4</sub>) from the same set of materials. This proceeds via a 'brute force' process, i.e.
  1. Model isotherms are generated from the uptake isotherms using [pyGAPS](https://github.com/pauliacomi/pyGAPS).

File: source_data/0020_thria_ch4/psd/n2/AC2900-400.CSV
,,,,,,,w,dV/dw,V cum,dS/dw,S cum,,,P/P0,Amount Adsorbed,Fit,,,,,,
SAIEUS NLDFT ANALYSIS,,,,,,,3.600000e+000,0.000000e+000,0.000000e+000,0.000000e+000,0.000000e+000,,,2.135310e-007,9.559650e+000,1.143139e+001,,,,,,
,,,,,,,3.689911e+000,0.000000e+000,0.000000e+000,0.000000e+000,0.000000e+000,,,8.340420e-007,1.911040e+001,1.913748e+001,,,,,,
,,,,,,,3.782067e+000,0.000000e+000,1.273826e-007,0.000000e+000,-1.859737e-002,,,2.293720e-006,2.869320e+001,2.684372e+001,,,,,,
,,,,,,,3.876524e+000,4.358206e-006,4.541664e-008,2.248512e-002,-1.903429e-002,,,5.029620e-006,3.818680e+001,3.674034e+001,,,,,,
,,,,,,,3.973341e+000,1.629731e-004,5.044089e-006,8.203328e-001,8.951172e-003,,,9.507790e-006,4.773040e+001,4.705332e+001,,,,,,
,,,,,,,4.072576e+000,7.239599e-004,4.429078e-005,3.555293e+000,2.035090e-001,,,1.622960e-005,5.731050e+001,5.651458e+001,,,,,,
,,,,,,,4.174289e+000,1.977320e-003,1.752146e-004,9.473807e+000,8.372964e-001,,,2.568250e-005,6.682080e+001,6.780370e+001,,,,,,
,,,,,,,4.278543e+000,4.141747e-003,4.842923e-004,1.936055e+001,2.325154e+000,,,3.874400e-005,7.637610e+001,7.772685e+001,,,,,,
Sample (ID),,AC2900-400 ,,,,,4.385400e+000,7.304957e-003,1.085638e-003,3.331489e+001,5.098395e+000,,,5.626670e-005,8.594300e+001,8.755551e+001,,,,,,
,,,,,,,4.494926e+000,1.159710e-002,2.107706e-003,5.160085e+001,9.709328e+000,,,7.923720e-005,9.542580e+001,9.691249e+001,,,,,,
Selected(Model1),,C:\Users\pcxtsbl\SAIEUS\Models\Carbons\3E100 C-N2-77-het_.model,,,,,4.607187e+000,1.651735e-002,3.679833e-003,7.170254e+001,1.661352e+001,,,1.097210e-004,1.049240e+002,1.062259e+002,,,,,,
,,,,,,,4.722253e+000,2.196158e-002,5.892084e-003,9.301315e+001,2.609351e+001,,,1.505350e-004,1.143870e+002,1.153271e+002,,,,,,
,,,,,,,4.840192e+000,2.749055e-002,8.810599e-003,1.135928e+002,3.829836e+001,,,2.052910e-004,1.238240e+002,1.242097e+002,,,,,,
,,,,,,,4.961076e+000,3.269490e-002,1.245465e-002,1.318057e+002,5.316559e+001,,,2.812920e-004,1.332530e+002,1.331345e+002,,,,,,
,,,,,,,5.084980e+000,3.721261e-002,1.679569e-002,1.463628e+002,7.044642e+001,,,3.894110e-004,1.426790e+002,1.415171e+002,,,,,,
,,,,,,,5.211978e+000,4.068796e-002,2.175611e-002,1.561325e+002,8.970321e+001,,,9.298620e-004,1.658740e+002,1.620227e+002,,,,,,
Lambda,,2.5,,,,,5.342148e+000,4.281623e-002,2.720765e-002,1.602959e+002,1.103634e+002,,,2.381310e-003,1.874200e+002,1.847509e+002,,,,,,
,,,,,,,5.475569e+000,4.335067e-002,3.297980e-002,1.583422e+002,1.316825e+002,,,5.820060e-003,2.057780e+002,2.083176e+002,,,,,,
St Dev of Fit,,1.28110690426023,,,,,5.612322e+000,4.239747e-002,3.886380e-002,1.510871e+002,1.529113e+002,,,1.162280e-002,2.204390e+002,2.216303e+002,,,,,,
,,,,,,,5.752491e+000,3.977879e-002,4.463963e-002,1.383011e+002,1.732439e+002,,,1.914140e-002,2.324400e+002,2.310040e+002,,,,,,
,,,,,,,5.896160e+000,3.583895e-002,5.008498e-002,1.215671e+002,1.919235e+002,,,2.784910e-002,2.426300e+002,2.431412e+002,,,,,,
,,,,,,,6.043417e+000,3.093823e-002,5.501051e-002,1.023865e+002,2.084309e+002,,,3.727510e-002,2.515850e+002,2.514087e+002,,,,,,
,,,,,,,6.194353e+000,2.552549e-002,5.927354e-002,8.241536e+001,2.223678e+002,,,4.726820e-002,2.596740e+002,2.600021e+002,,,,,,
,,,,,,,6.349058e+000,2.027519e-002,6.280944e-002,6.386834e+001,2.336494e+002,,,5.772570e-002,2.671030e+002,2.693045e+002,,,,,,
,,,,,,,6.507626e+000,1.573704e-002,6.564980e-002,4.836490e+001,2.424915e+002,,,6.851820e-002,2.739420e+002,2.731639e+002,,,,,,
,,,,,,,6.670155e+000,1.250325e-002,6.792076e-002,3.749014e+001,2.494089e+002,,,7.957700e-002,2.803060e+002,2.785030e+002,,,,,,
,,,,,,,6.836743e+000,1.103797e-002,6.985196e-002,3.229013e+001,2.551298e+002,,,9.083870e-002,2.862430e+002,2.856630e+002,,,,,,
,,,,,,,7.007492e+000,1.188737e-002,7.175421e-002,3.392759e+001,2.606590e+002,,,1.022800e-001,2.918130e+002,2.924529e+002,,,,,,
,,,,,,,7.182505e+000,1.458920e-002,7.403320e-002,4.062428e+001,2.670808e+002,,,1.479490e-001,3.106810e+002,3.106989e+002,,,,,,
,,,,,,,7.361889e+000,1.967547e-002,7.707680e-002,5.345222e+001,2.754465e+002,,,1.984430e-001,3.273530e+002,3.275211e+002,,,,,,
,,,,,,,7.545754e+000,2.665421e-002,8.130902e-002,7.064692e+001,2.868237e+002,,,2.505020e-001,3.415550e+002,3.416935e+002,,,,,,
,,,,,,,7.734210e+000,3.491709e-002,8.709396e-002,9.029257e+001,3.019600e+002,,,3.016150e-001,3.533960e+002,3.533951e+002,,,,,,
,,,,,,,7.927373e+000,4.398389e-002,9.471239e-002,1.109671e+002,3.214093e+002,,,3.513900e-001,3.634180e+002,3.633159e+002,,,,,,
,,,,,,,8.125361e+000,5.296835e-002,1.043220e-001,1.303778e+002,3.453454e+002,,,3.984810e-001,3.716970e+002,3.716027e+002,,,,,,
,,,,,,,8.328293e+000,6.106848e-002,1.159175e-001,1.466531e+002,3.735282e+002,,,4.489500e-001,3.793280e+002,3.796087e+002,,,,,,
,,,,,,,8.536293e+000,6.749296e-002,1.293357e-001,1.581318e+002,4.053115e+002,,,4.985970e-001,3.859850e+002,3.858855e+002,,,,,,
,,,,,,,8.749488e+000,7.183314e-002,1.442389e-001,1.641996e+002,4.397955e+002,,,5.488220e-001,3.918770e+002,3.918806e+002,,,,,,
,,,,,,,8.968008e+000,7.342540e-002,1.601599e-001,1.637496e+002,4.757399e+002,,,5.986800e-001,3.970210e+002,3.970375e+002,,,,,,
,,,,,,,9.191985e+000,7.233496e-002,1.765334e-001,1.573870e+002,5.117727e+002,,,6.489100e-001,4.014990e+002,4.015024e+002,,,,,,
,,,,,,,9.421557e+000,6.868412e-002,1.927671e-001,1.458021e+002,5.466640e+002,,,6.988610e-001,4.052640e+002,4.052896e+002,,,,,,
,,,,,,,9.656861e+000,6.278394e-002,2.082763e-001,1.300297e+002,5.791753e+002,,,7.490260e-001,4.083860e+002,4.083952e+002,,,,,,
,,,,,,,9.898043e+000,5.537716e-002,2.225502e-001,1.118952e+002,6.083820e+002,,,7.988820e-001,4.111920e+002,4.111964e+002,,,,,,
,,,,,,,1.014525e+001,4.694028e-002,2.352060e-001,9.253648e+001,6.336488e+002,,,8.488070e-001,4.142400e+002,4.142532e+002,,,,,,
,,,,,,,1.039863e+001,3.821024e-002,2.459873e-001,7.349092e+001,6.546603e+002,,,8.984470e-001,4.178790e+002,4.178828e+002,,,,,,
,,,,,,,1.065833e+001,2.983123e-002,2.548032e-001,5.597729e+001,6.714165e+002,,,9.476810e-001,4.231480e+002,4.231576e+002,,,,,,
,,,,,,,1.092453e+001,2.247269e-002,2.617105e-001,4.114172e+001,6.842519e+002,,,9.857980e-001,4.335540e+002,4.361492e+002,,,,,,
,,,,,,,1.119737e+001,1.615469e-002,2.669361e-001,2.885444e+001,6.937075e+002,,,9.930470e-001,4.388960e+002,4.363060e+002,,,,,,
,,,,,,,1.147703e+001,1.154227e-002,2.707682e-001,2.011369e+001,7.004727e+002,,,,,,,,,,,
,,,,,,,1.176367e+001,8.512344e-003,2.736015e-001,1.447226e+001,7.053673e+002,,,,,,,,,,,
,,,,,,,1.205747e+001,6.880117e-003,2.758267e-001,1.141221e+001,7.091055e+002,,,,,,,,,,,
,,,,,,,1.235860e+001,6.482374e-003,2.778122e-001,1.049046e+001,7.123589e+002,,,,,,,,,,,
,,,,,,,1.266726e+001,6.948000e-003,2.798676e-001,1.097001e+001,7.156351e+002,,,,,,,,,,,
,,,,,,,1.298363e+001,7.949301e-003,2.822142e-001,1.224512e+001,7.192936e+002,,,,,,,,,,,
,,,,,,,1.330790e+001,9.264911e-003,2.850012e-001,1.392393e+001,7.235283e+002,,,,,,,,,,,
,,,,,,,1.364026e+001,1.077206e-002,2.883297e-001,1.579450e+001,7.284677e+002,,,,,,,,,,,
,,,,,,,1.398093e+001,1.233451e-002,2.922658e-001,1.764476e+001,7.341666e+002,,,,,,,,,,,
,,,,,,,1.433011e+001,1.389926e-002,2.968477e-001,1.939869e+001,7.406404e+002,,,,,,,,,,,
,,,,,,,1.468800e+001,1.541618e-002,3.020968e-001,2.099153e+001,7.478749e+002,,,,,,,,,,,
,,,,,,,1.505484e+001,1.682719e-002,3.080165e-001,2.235453e+001,7.558345e+002,,,,,,,,,,,
,,,,,,,1.543083e+001,1.807383e-002,3.145850e-001,2.342561e+001,7.644523e+002,,,,,,,,,,,
,,,,,,,1.581622e+001,1.909763e-002,3.217564e-001,2.414942e+001,7.736319e+002,,,,,,,,,,,
,,,,,,,1.621123e+001,1.985501e-002,3.294601e-001,2.449537e+001,7.832501e+002,,,,,,,,,,,
,,,,,,,1.661611e+001,2.031365e-002,3.376031e-001,2.445055e+001,7.931723e+002,,,,,,,,,,,
,,,,,,,1.703110e+001,2.044947e-002,3.460754e-001,2.401427e+001,8.032419e+002,,,,,,,,,,,
,,,,,,,1.745646e+001,2.031506e-002,3.547560e-001,2.327513e+001,8.133107e+002,,,,,,,,,,,
,,,,,,,1.789243e+001,1.990162e-002,3.635314e-001,2.224585e+001,8.232416e+002,,,,,,,,,,,
,,,,,,,1.833930e+001,1.927296e-002,3.722907e-001,2.101820e+001,8.329127e+002,,,,,,,,,,,
,,,,,,,1.879733e+001,1.848900e-002,3.809429e-001,1.967194e+001,8.422332e+002,,,,,,,,,,,
,,,,,,,1.926679e+001,1.761084e-002,3.894164e-001,1.828102e+001,8.511401e+002,,,,,,,,,,,
,,,,,,,1.974799e+001,1.667664e-002,3.976651e-001,1.688946e+001,8.595984e+002,,,,,,,,,,,
,,,,,,,2.024119e+001,1.575260e-002,4.056603e-001,1.556489e+001,8.675972e+002,,,,,,,,,,,
,,,,,,,2.074672e+001,1.486857e-002,4.133966e-001,1.433342e+001,8.751494e+002,,,,,,,,,,,
,,,,,,,2.126487e+001,1.404491e-002,4.208830e-001,1.320950e+001,8.822785e+002,,,,,,,,,,,
,,,,,,,2.179597e+001,1.330404e-002,4.281409e-001,1.220780e+001,8.890216e+002,,,,,,,,,,,
,,,,,,,2.234032e+001,1.264822e-002,4.351998e-001,1.132322e+001,8.954213e+002,,,,,,,,,,,
,,,,,,,2.289828e+001,1.207762e-002,4.420932e-001,1.054894e+001,9.015173e+002,,,,,,,,,,,
,,,,,,,2.347017e+001,1.158190e-002,4.488545e-001,9.869465e+000,9.073512e+002,,,,,,,,,,,
,,,,,,,2.405634e+001,1.113955e-002,4.555110e-001,9.261223e+000,9.129542e+002,,,,,,,,,,,
,,,,,,,2.465715e+001,1.073434e-002,4.620802e-001,8.706880e+000,9.183490e+002,,,,,,,,,,,
,,,,,,,2.527296e+001,1.034451e-002,4.685698e-001,8.186230e+000,9.235483e+002,,,,,,,,,,,
,,,,,,,2.590416e+001,9.951051e-003,4.749752e-001,7.682975e+000,9.285554e+002,,,,,,,,,,,
,,,,,,,2.655112e+001,9.536023e-003,4.812813e-001,7.183142e+000,9.333639e+002,,,,,,,,,,,
,,,,,,,2.721424e+001,9.100010e-003,4.874619e-001,6.687683e+000,9.379628e+002,,,,,,,,,,,
,,,,,,,2.789392e+001,8.626957e-003,4.934874e-001,6.185547e+000,9.423371e+002,,,,,,,,,,,
,,,,,,,2.859057e+001,8.125004e-003,4.993235e-001,5.683694e+000,9.464700e+002,,,,,,,,,,,
,,,,,,,2.930463e+001,7.603400e-003,5.049393e-001,5.189215e+000,9.503507e+002,,,,,,,,,,,
,,,,,,,3.003651e+001,7.072926e-003,5.103089e-001,4.709552e+000,9.539711e+002,,,,,,,,,,,
,,,,,,,3.078668e+001,6.548429e-003,5.154163e-001,4.254066e+000,9.573306e+002,,,,,,,,,,,
,,,,,,,3.155558e+001,6.046227e-003,5.202557e-001,3.832112e+000,9.604363e+002,,,,,,,,,,,
,,,,,,,3.234369e+001,5.579188e-003,5.248327e-001,3.449939e+000,9.633031e+002,,,,,,,,,,,
,,,,,,,3.315148e+001,5.153940e-003,5.291634e-001,3.109328e+000,9.659486e+002,,,,,,,,,,,
,,,,,,,3.397944e+001,4.777965e-003,5.332713e-001,2.812268e+000,9.683968e+002,,,,,,,,,,,
,,,,,,,3.482808e+001,4.442930e-003,5.371807e-001,2.551349e+000,9.706702e+002,,,,,,,,,,,
,,,,,,,3.569792e+001,4.140772e-003,5.409113e-001,2.319895e+000,9.727865e+002,,,,,,,,,,,
,,,,,,,3.658948e+001,3.859847e-003,5.444770e-001,2.109812e+000,9.747592e+002,,,,,,,,,,,
,,,,,,,3.750331e+001,3.593150e-003,5.478817e-001,1.916178e+000,9.765977e+002,,,,,,,,,,,
,,,,,,,3.843996e+001,3.329184e-003,5.511228e-001,1.732147e+000,9.783052e+002,,,,,,,,,,,
,,,,,,,3.940000e+001,3.070389e-003,5.541937e-001,1.558573e+000,9.798836e+002,,,,,,,,,,,
,,,,,,,4.038402e+001,2.818942e-003,5.570901e-001,1.396068e+000,9.813360e+002,,,,,,,,,,,
,,,,,,,4.139262e+001,2.576684e-003,5.598098e-001,1.244997e+000,9.826666e+002,,,,,,,,,,,
,,,,,,,4.242641e+001,2.344961e-003,5.623523e-001,1.105425e+000,9.838803e+002,,,,,,,,,,,
,,,,,,,4.348601e+001,2.125131e-003,5.647190e-001,9.773860e-001,9.849825e+002,,,,,,,,,,,
,,,,,,,4.457208e+001,1.918155e-003,5.669129e-001,8.606978e-001,9.859793e+002,,,,,,,,,,,
,,,,,,,4.568528e+001,1.724811e-003,5.689389e-001,7.550838e-001,9.868774e+002,,,,,,,,,,,
,,,,,,,4.682627e+001,1.545689e-003,5.708029e-001,6.601800e-001,9.876836e+002,,,,,,,,,,,
,,,,,,,4.799577e+001,1.380894e-003,5.725124e-001,5.754234e-001,9.884050e+002,,,,,,,,,,,
,,,,,,,4.919447e+001,1.230650e-003,5.740758e-001,5.003204e-001,9.890486e+002,,,,,,,,,,,
,,,,,,,5.042311e+001,1.094951e-003,5.755026e-001,4.343050e-001,9.896217e+002,,,,,,,,,,,
,,,,,,,5.168243e+001,9.736171e-004,5.768032e-001,3.767691e-001,9.901314e+002,,,,,,,,,,,
,,,,,,,5.297321e+001,8.668029e-004,5.779889e-001,3.272608e-001,9.905847e+002,,,,,,,,,,,
,,,,,,,5.429622e+001,7.727069e-004,5.790716e-001,2.846264e-001,9.909886e+002,,,,,,,,,,,
,,,,,,,5.565228e+001,6.916923e-004,5.800629e-001,2.485764e-001,9.913493e+002,,,,,,,,,,,
,,,,,,,5.704220e+001,6.220414e-004,5.809745e-001,2.180987e-001,9.916730e+002,,,,,,,,,,,
,,,,,,,5.846684e+001,5.622027e-004,5.818168e-001,1.923150e-001,9.919647e+002,,,,,,,,,,,
,,,,,,,5.992706e+001,5.107096e-004,5.825991e-001,1.704437e-001,9.922291e+002,,,,,,,,,,,
,,,,,,,6.142375e+001,4.663098e-004,5.833293e-001,1.518337e-001,9.924698e+002,,,,,,,,,,,
,,,,,,,6.295782e+001,4.278607e-004,5.840143e-001,1.359198e-001,9.926902e+002,,,,,,,,,,,
,,,,,,,6.453020e+001,3.943654e-004,5.846601e-001,1.222266e-001,9.928928e+002,,,,,,,,,,,
,,,,,,,6.614185e+001,3.651042e-004,5.852715e-001,1.104004e-001,9.930800e+002,,,,,,,,,,,
,,,,,,,6.779375e+001,3.392746e-004,5.858527e-001,1.000902e-001,9.932537e+002,,,,,,,,,,,
,,,,,,,6.948691e+001,3.163839e-004,5.864074e-001,9.106288e-002,9.934153e+002,,,,,,,,,,,
,,,,,,,7.122236e+001,2.960037e-004,5.869383e-001,8.312102e-002,9.935662e+002,,,,,,,,,,,
,,,,,,,7.300115e+001,2.778229e-004,5.874483e-001,7.611465e-002,9.937077e+002,,,,,,,,,,,
,,,,,,,7.482436e+001,2.616785e-004,5.879398e-001,6.994472e-002,9.938407e+002,,,,,,,,,,,
,,,,,,,7.669311e+001,2.474309e-004,5.884151e-001,6.452494e-002,9.939662e+002,,,,,,,,,,,
,,,,,,,7.860853e+001,2.349280e-004,5.888768e-001,5.977164e-002,9.940851e+002,,,,,,,,,,,
,,,,,,,8.057179e+001,2.240329e-004,5.893270e-001,5.561074e-002,9.941983e+002,,,,,,,,,,,
,,,,,,,8.258409e+001,2.146492e-004,5.897681e-001,5.198319e-002,9.943065e+002,,,,,,,,,,,
,,,,,,,8.464664e+001,2.065974e-004,5.902022e-001,4.881410e-002,9.944103e+002,,,,,,,,,,,
,,,,,,,8.676070e+001,1.998664e-004,5.906316e-001,4.607302e-002,9.945105e+002,,,,,,,,,,,
,,,,,,,8.892756e+001,1.943014e-004,5.910584e-001,4.369881e-002,9.946077e+002,,,,,,,,,,,
,,,,,,,9.114854e+001,1.896671e-004,5.914846e-001,4.161714e-002,9.947024e+002,,,,,,,,,,,
,,,,,,,9.342499e+001,1.857915e-004,5.919118e-001,3.977342e-002,9.947950e+002,,,,,,,,,,,
,,,,,,,9.575829e+001,1.822526e-004,5.923412e-001,3.806514e-002,9.948858e+002,,,,,,,,,,,
,,,,,,,9.814987e+001,1.786714e-004,5.927728e-001,3.640787e-002,9.949748e+002,,,,,,,,,,,
,,,,,,,1.006012e+002,1.747048e-004,5.932060e-001,3.473215e-002,9.950620e+002,,,,,,,,,,,
,,,,,,,1.031137e+002,1.701981e-004,5.936395e-001,3.301174e-002,9.951471e+002,,,,,,,,,,,
,,,,,,,1.056890e+002,1.648811e-004,5.940711e-001,3.120119e-002,9.952298e+002,,,,,,,,,,,
,,,,,,,1.083286e+002,1.588037e-004,5.944984e-001,2.931889e-002,9.953097e+002,,,,,,,,,,,
,,,,,,,1.110341e+002,1.520250e-004,5.949190e-001,2.738348e-002,9.953864e+002,,,,,,,,,,,
,,,,,,,1.138072e+002,1.446387e-004,5.953304e-001,2.541819e-002,9.954596e+002,,,,,,,,,,,
,,,,,,,1.166496e+002,1.368293e-004,5.957305e-001,2.345989e-002,9.955291e+002,,,,,,,,,,,
,,,,,,,1.195629e+002,1.287180e-004,5.961173e-001,2.153143e-002,9.955946e+002,,,,,,,,,,,
,,,,,,,1.225490e+002,1.204871e-004,5.964893e-001,1.966349e-002,9.956560e+002,,,,,,,,,,,
,,,,,,,1.256097e+002,1.122990e-004,5.968455e-001,1.788063e-002,9.957135e+002,,,,,,,,,,,
,,,,,,,1.287468e+002,1.042833e-004,5.971851e-001,1.619975e-002,9.957669e+002,,,,,,,,,,,
,,,,,,,1.319623e+002,9.659393e-005,5.975080e-001,1.463963e-002,9.958164e+002,,,,,,,,,,,
,,,,,,,1.352580e+002,8.929928e-005,5.978141e-001,1.320428e-002,9.958623e+002,,,,,,,,,,,
,,,,,,,1.386361e+002,8.253777e-005,5.981042e-001,1.190711e-002,9.959046e+002,,,,,,,,,,,
,,,,,,,1.420986e+002,7.644282e-005,5.983791e-001,1.075912e-002,9.959438e+002,,,,,,,,,,,
,,,,,,,1.456475e+002,7.113204e-005,5.986407e-001,9.767695e-003,9.959802e+002,,,,,,,,,,,
,,,,,,,1.492851e+002,6.673995e-005,5.988911e-001,8.941274e-003,9.960142e+002,,,,,,,,,,,
,,,,,,,1.530135e+002,6.338446e-005,5.991334e-001,8.284818e-003,9.960462e+002,,,,,,,,,,,
,,,,,,,1.568351e+002,6.116632e-005,5.993709e-001,7.800082e-003,9.960769e+002,,,,,,,,,,,
,,,,,,,1.607520e+002,6.014906e-005,5.996081e-001,7.483459e-003,9.961068e+002,,,,,,,,,,,
,,,,,,,1.647668e+002,6.040264e-005,5.998497e-001,7.331893e-003,9.961364e+002,,,,,,,,,,,
,,,,,,,1.688819e+002,6.193904e-005,6.001010e-001,7.335189e-003,9.961666e+002,,,,,,,,,,,
,,,,,,,1.730998e+002,6.475843e-005,6.003677e-001,7.482209e-003,9.961978e+002,,,,,,,,,,,
,,,,,,,1.774230e+002,6.883807e-005,6.006561e-001,7.759770e-003,9.962307e+002,,,,,,,,,,,
,,,,,,,1.818541e+002,7.405495e-005,6.009723e-001,8.144435e-003,9.962659e+002,,,,,,,,,,,
,,,,,,,1.863960e+002,8.036854e-005,6.013226e-001,8.623420e-003,9.963039e+002,,,,,,,,,,,
,,,,,,,1.910512e+002,8.761480e-005,6.017134e-001,9.171864e-003,9.963453e+002,,,,,,,,,,,
,,,,,,,1.958228e+002,9.562769e-005,6.021503e-001,9.766759e-003,9.963905e+002,,,,,,,,,,,
,,,,,,,2.007135e+002,1.042558e-004,6.026389e-001,1.038852e-002,9.964398e+002,,,,,,,,,,,
,,,,,,,2.057263e+002,1.131549e-004,6.031838e-001,1.100053e-002,9.964934e+002,,,,,,,,,,,
,,,,,,,2.108644e+002,1.221958e-004,6.037885e-001,1.158999e-002,9.965515e+002,,,,,,,,,,,
,,,,,,,2.161307e+002,1.310315e-004,6.044556e-001,1.212521e-002,9.966140e+002,,,,,,,,,,,
,,,,,,,2.215286e+002,1.393507e-004,6.051857e-001,1.258083e-002,9.966807e+002,,,,,,,,,,,
,,,,,,,2.270613e+002,1.468365e-004,6.059781e-001,1.293364e-002,9.967513e+002,,,,,,,,,,,
,,,,,,,2.327322e+002,1.533587e-004,6.068299e-001,1.317898e-002,9.968254e+002,,,,,,,,,,,
,,,,,,,2.385448e+002,1.586005e-004,6.077373e-001,1.329733e-002,9.969024e+002,,,,,,,,,,,
,,,,,,,2.445025e+002,1.624768e-004,6.086945e-001,1.329040e-002,9.969817e+002,,,,,,,,,,,
,,,,,,,2.506089e+002,1.649409e-004,6.096949e-001,1.316321e-002,9.970625e+002,,,,,,,,,,,
,,,,,,,2.568679e+002,1.659387e-004,6.107312e-001,1.292015e-002,9.971442e+002,,,,,,,,,,,
,,,,,,,2.632832e+002,1.654964e-004,6.117951e-001,1.257174e-002,9.972260e+002,,,,,,,,,,,
,,,,,,,2.698588e+002,1.636475e-004,6.128780e-001,1.212838e-002,9.973073e+002,,,,,,,,,,,
,,,,,,,2.765986e+002,1.604534e-004,6.139709e-001,1.160190e-002,9.973873e+002,,,,,,,,,,,
,,,,,,,2.835066e+002,1.560277e-004,6.150646e-001,1.100699e-002,9.974654e+002,,,,,,,,,,,
,,,,,,,2.905873e+002,1.504485e-004,6.161502e-001,1.035479e-002,9.975411e+002,,,,,,,,,,,
,,,,,,,2.978447e+002,1.438487e-004,6.172186e-001,9.659307e-003,9.976137e+002,,,,,,,,,,,
,,,,,,,3.052834e+002,1.363564e-004,6.182612e-001,8.933100e-003,9.976828e+002,,,,,,,,,,,
,,,,,,,3.129079e+002,1.280998e-004,6.192697e-001,8.187701e-003,9.977481e+002,,,,,,,,,,,
,,,,,,,3.207229e+002,1.192432e-004,6.202364e-001,7.435903e-003,9.978092e+002,,,,,,,,,,,
,,,,,,,3.287330e+002,1.099072e-004,6.211543e-001,6.686716e-003,9.978657e+002,,,,,,,,,,,
,,,,,,,3.369431e+002,1.002444e-004,6.220170e-001,5.950226e-003,9.979175e+002,,,,,,,,,,,
,,,,,,,3.453583e+002,9.039860e-005,6.228191e-001,5.235061e-003,9.979646e+002,,,,,,,,,,,
,,,,,,,3.539837e+002,8.050243e-005,6.235559e-001,4.548369e-003,9.980067e+002,,,,,,,,,,,
,,,,,,,3.628245e+002,7.070413e-005,6.242241e-001,3.897429e-003,9.980440e+002,,,,,,,,,,,
,,,,,,,3.718861e+002,6.112261e-005,6.248209e-001,3.287168e-003,9.980765e+002,,,,,,,,,,,
,,,,,,,3.811740e+002,5.188038e-005,6.253452e-001,2.722136e-003,9.981044e+002,,,,,,,,,,,
,,,,,,,3.906939e+002,4.309570e-005,6.257968e-001,2.206110e-003,9.981278e+002,,,,,,,,,,,
,,,,,,,4.004515e+002,3.487202e-005,6.261765e-001,1.741635e-003,9.981470e+002,,,,,,,,,,,
,,,,,,,4.104529e+002,2.732583e-005,6.264867e-001,1.331497e-003,9.981623e+002,,,,,,,,,,,
,,,,,,,4.207040e+002,2.055626e-005,6.267313e-001,9.772314e-004,9.981741e+002,,,,,,,,,,,
,,,,,,,4.312111e+002,1.459188e-005,6.269153e-001,6.767859e-004,9.981827e+002,,,,,,,,,,,
,,,,,,,4.419807e+002,9.537006e-006,6.270444e-001,4.315576e-004,9.981887e+002,,,,,,,,,,,
,,,,,,,4.530192e+002,5.387487e-006,6.271258e-001,2.378480e-004,9.981923e+002,,,,,,,,,,,
,,,,,,,4.643335e+002,2.388598e-006,6.271684e-001,1.028829e-004,9.981942e+002,,,,,,,,,,,
,,,,,,,4.759303e+002,6.904877e-007,6.271849e-001,2.901634e-005,9.981949e+002,,,,,,,,,,,
,,,,,,,4.878167e+002,0.000000e+000,6.271889e-001,0.000000e+000,9.981951e+002,,,,,,,,,,,

File: source_data/0020_thria_ch4/psd/n2/AC3700-400.CSV
,,,,,,,w,dV/dw,V cum,dS/dw,S cum,,,P/P0,Amount Adsorbed,Fit,,,,,,
SAIEUS NLDFT ANALYSIS,,,,,,,3.600000e+000,0.000000e+000,0.000000e+000,0.000000e+000,0.000000e+000,,,2.249990e-007,2.830850e+000,4.362525e+000,,,,,,
,,,,,,,3.689911e+000,0.000000e+000,0.000000e+000,0.000000e+000,0.000000e+000,,,4.213860e-007,5.661280e+000,6.754230e+000,,,,,,
,,,,,,,3.782067e+000,0.000000e+000,0.000000e+000,0.000000e+000,0.000000e+000,,,6.807130e-007,8.494650e+000,9.334219e+000,,,,,,
,,,,,,,3.876524e+000,0.000000e+000,0.000000e+000,0.000000e+000,0.000000e+000,,,9.952270e-007,1.133410e+001,1.189638e+001,,,,,,
,,,,,,,3.973341e+000,0.000000e+000,0.000000e+000,0.000000e+000,0.000000e+000,,,1.355900e-006,1.417370e+001,1.425715e+001,,,,,,
,,,,,,,4.072576e+000,0.000000e+000,0.000000e+000,0.000000e+000,0.000000e+000,,,1.779340e-006,1.703080e+001,1.672205e+001,,,,,,
,,,,,,,4.174289e+000,0.000000e+000,0.000000e+000,0.000000e+000,0.000000e+000,,,2.260040e-006,1.986340e+001,1.942835e+001,,,,,,
,,,,,,,4.278543e+000,0.000000e+000,2.615506e-007,0.000000e+000,-1.333546e-002,,,2.781770e-006,2.269240e+001,2.232827e+001,,,,,,
Sample (ID),,AC3700-400 ,,,,,4.385400e+000,1.226364e-006,1.020530e-008,5.592940e-003,-1.450730e-002,,,3.375030e-006,2.555490e+001,2.547058e+001,,,,,,
,,,,,,,4.494926e+000,0.000000e+000,7.784850e-006,0.000000e+000,-1.981716e-003,,,3.979010e-006,2.837760e+001,2.848915e+001,,,,,,
Selected(Model1),,C:\Users\pcxtsbl\SAIEUS\Models\Carbons\3E100 C-N2-77-het_.model,,,,,4.607187e+000,4.914054e-004,3.229793e-005,2.133212e+000,1.052239e-001,,,4.623970e-006,3.121330e+001,3.151472e+001,,,,,,
,,,,,,,4.722253e+000,1.440074e-003,1.368352e-004,6.099096e+000,5.524975e-001,,,5.326270e-006,3.402980e+001,3.454255e+001,,,,,,
,,,,,,,4.840192e+000,3.489717e-003,4.055522e-004,1.441975e+001,1.746353e+000,,,6.045310e-006,3.686500e+001,3.742062e+001,,,,,,
,,,,,,,4.961076e+000,6.770017e-003,1.004910e-003,2.729254e+001,4.189177e+000,,,6.809740e-006,3.969600e+001,4.021689e+001,,,,,,
,,,,,,,5.084980e+000,1.175442e-002,2.140628e-003,4.623193e+001,8.706382e+000,,,7.642380e-006,4.253480e+001,4.290333e+001,,,,,,
,,,,,,,5.211978e+000,1.761644e-002,4.001951e-003,6.759982e+001,1.593746e+001,,,8.559420e-006,4.538370e+001,4.562931e+001,,,,,,
Lambda,,2.5,,,,,5.342148e+000,2.359536e-002,6.688462e-003,8.833659e+001,2.611374e+001,,,9.454270e-006,4.820480e+001,4.774151e+001,,,,,,
,,,,,,,5.475569e+000,2.887384e-002,1.020862e-002,1.054643e+002,3.909628e+001,,,1.049120e-005,5.102660e+001,5.006173e+001,,,,,,
St Dev of Fit,,1.10579557834291,,,,,5.612322e+000,3.295664e-002,1.445935e-002,1.174439e+002,5.442760e+001,,,1.158220e-005,5.386910e+001,5.215978e+001,,,,,,
,,,,,,,5.752491e+000,3.507083e-002,1.925121e-002,1.219327e+002,7.129190e+001,,,1.264340e-005,5.671910e+001,5.440097e+001,,,,,,
,,,,,,,5.896160e+000,3.509814e-002,2.431905e-002,1.190542e+002,8.863661e+001,,,1.383950e-005,5.958140e+001,5.724185e+001,,,,,,
,,,,,,,6.043417e+000,3.304499e-002,2.936264e-002,1.093586e+002,1.055366e+002,,,1.522960e-005,6.243350e+001,6.012167e+001,,,,,,
,,,,,,,6.194353e+000,2.912277e-002,3.408377e-002,9.403007e+001,1.209391e+002,,,1.662960e-005,6.528310e+001,6.233169e+001,,,,,,
,,,,,,,6.349058e+000,2.453866e-002,3.824405e-002,7.729859e+001,1.342113e+002,,,1.833930e-005,6.812020e+001,6.540254e+001,,,,,,
,,,,,,,6.507626e+000,1.976855e-002,4.174932e-002,6.075502e+001,1.451224e+002,,,2.006260e-005,7.095870e+001,6.898991e+001,,,,,,
,,,,,,,6.670155e+000,1.606411e-002,4.463665e-002,4.816712e+001,1.539042e+002,,,2.193350e-005,7.382810e+001,7.285462e+001,,,,,,
,,,,,,,6.836743e+000,1.451153e-002,4.714492e-002,4.245159e+001,1.613343e+002,,,2.390320e-005,7.669750e+001,7.687461e+001,,,,,,
,,,,,,,7.007492e+000,1.637204e-002,4.968987e-002,4.672723e+001,1.687455e+002,,,2.590030e-005,7.956600e+001,8.047463e+001,,,,,,
,,,,,,,7.182505e+000,2.138379e-002,5.292474e-002,5.954409e+001,1.778596e+002,,,2.766610e-005,8.246400e+001,8.239885e+001,,,,,,
,,,,,,,7.361889e+000,3.099862e-002,5.756148e-002,8.421375e+001,1.906025e+002,,,2.973550e-005,8.532560e+001,8.465390e+001,,,,,,
,,,,,,,7.545754e+000,4.487881e-002,6.446380e-002,1.189512e+002,2.092137e+002,,,3.178340e-005,8.825510e+001,8.748486e+001,,,,,,
,,,,,,,7.734210e+000,6.212041e-002,7.449047e-002,1.606380e+002,2.354454e+002,,,3.398580e-005,9.117760e+001,9.091333e+001,,,,,,
,,,,,,,7.927373e+000,8.217570e-002,8.840767e-002,2.073214e+002,2.709716e+002,,,3.634800e-005,9.409660e+001,9.459057e+001,,,,,,
,,,,,,,8.125361e+000,1.028676e-001,1.067401e-001,2.532013e+002,3.166831e+002,,,3.888190e-005,9.700420e+001,9.707236e+001,,,,,,
,,,,,,,8.328293e+000,1.221595e-001,1.296216e-001,2.933603e+002,3.722929e+002,,,4.162990e-005,9.989450e+001,9.958867e+001,,,,,,
,,,,,,,8.536293e+000,1.375158e-001,1.567596e-001,3.221908e+002,4.365165e+002,,,4.472220e-005,1.027410e+002,1.025321e+002,,,,,,
,,,,,,,8.749488e+000,1.473805e-001,1.872753e-001,3.368894e+002,5.071247e+002,,,4.798460e-005,1.055870e+002,1.059631e+002,,,,,,
,,,,,,,8.968008e+000,1.493130e-001,2.198360e-001,3.329904e+002,5.806374e+002,,,5.179910e-005,1.084480e+002,1.099747e+002,,,,,,
,,,,,,,9.191985e+000,1.434123e-001,2.527657e-001,3.120378e+002,6.530100e+002,,,5.582910e-005,1.113050e+002,1.131901e+002,,,,,,
,,,,,,,9.421557e+000,1.300551e-001,2.842918e-001,2.760798e+002,7.207758e+002,,,5.999000e-005,1.141620e+002,1.162059e+002,,,,,,
,,,,,,,9.656861e+000,1.106870e-001,3.127026e-001,2.292401e+002,7.803520e+002,,,6.424990e-005,1.170160e+002,1.192297e+002,,,,,,
,,,,,,,9.898043e+000,8.820556e-002,3.367165e-001,1.782283e+002,8.294982e+002,,,6.836340e-005,1.198950e+002,1.219616e+002,,,,,,
,,,,,,,1.014525e+001,6.504604e-002,3.556342e-001,1.282296e+002,8.672773e+002,,,7.275350e-005,1.228030e+002,1.248773e+002,,,,,,
,,,,,,,1.039863e+001,4.379412e-002,3.693353e-001,8.423058e+001,8.941128e+002,,,7.741820e-005,1.257090e+002,1.277680e+002,,,,,,
,,,,,,,1.065833e+001,2.644637e-002,3.783309e-001,4.962571e+001,9.112193e+002,,,8.237090e-005,1.286230e+002,1.304230e+002,,,,,,
,,,,,,,1.092453e+001,1.461780e-002,3.836134e-001,2.676142e+001,9.210862e+002,,,8.766870e-005,1.315470e+002,1.332629e+002,,,,,,
,,,,,,,1.119737e+001,7.103921e-003,3.864461e-001,1.268855e+001,9.262160e+002,,,9.339890e-005,1.344600e+002,1.361272e+002,,,,,,
,,,,,,,1.147703e+001,4.416348e-003,3.879596e-001,7.695980e+000,9.288889e+002,,,9.941710e-005,1.373560e+002,1.388328e+002,,,,,,
,,,,,,,1.176367e+001,5.142881e-003,3.892686e-001,8.743669e+000,9.311194e+002,,,1.058410e-004,1.402220e+002,1.417208e+002,,,,,,
,,,,,,,1.205747e+001,8.092141e-003,3.911783e-001,1.342262e+001,9.343233e+002,,,1.127580e-004,1.430840e+002,1.445223e+002,,,,,,
,,,,,,,1.235860e+001,1.216370e-002,3.942114e-001,1.968458e+001,9.392884e+002,,,1.200140e-004,1.459370e+002,1.471895e+002,,,,,,
,,,,,,,1.266726e+001,1.667602e-002,3.986621e-001,2.632932e+001,9.463773e+002,,,1.278440e-004,1.487850e+002,1.500676e+002,,,,,,
,,,,,,,1.298363e+001,2.103731e-002,4.046408e-001,3.240590e+001,9.556965e+002,,,1.361460e-004,1.516490e+002,1.528635e+002,,,,,,
,,,,,,,1.330790e+001,2.488904e-002,4.121109e-001,3.740493e+001,9.670443e+002,,,1.450110e-004,1.544950e+002,1.556816e+002,,,,,,
,,,,,,,1.364026e+001,2.812195e-002,4.209458e-001,4.123374e+001,9.801555e+002,,,1.544850e-004,1.573750e+002,1.586933e+002,,,,,,
,,,,,,,1.398093e+001,3.055899e-002,4.309643e-001,4.371525e+001,9.946623e+002,,,1.646610e-004,1.602280e+002,1.614424e+002,,,,,,
,,,,,,,1.433011e+001,3.227386e-002,4.419555e-001,4.504344e+001,1.010186e+003,,,1.753660e-004,1.630830e+002,1.641667e+002,,,,,,
,,,,,,,1.468800e+001,3.334131e-002,4.537163e-001,4.539939e+001,1.026398e+003,,,1.868340e-004,1.659530e+002,1.670851e+002,,,,,,
,,,,,,,1.505484e+001,3.387680e-002,4.660565e-001,4.500453e+001,1.042999e+003,,,1.990680e-004,1.688200e+002,1.696975e+002,,,,,,
,,,,,,,1.543083e+001,3.396267e-002,4.788203e-001,4.401923e+001,1.059747e+003,,,2.125060e-004,1.716870e+002,1.724486e+002,,,,,,
,,,,,,,1.581622e+001,3.373990e-002,4.918756e-001,4.266493e+001,1.076460e+003,,,2.269940e-004,1.745310e+002,1.753882e+002,,,,,,
,,,,,,,1.621123e+001,3.322812e-002,5.051110e-001,4.099394e+001,1.092991e+003,,,2.422420e-004,1.773960e+002,1.781037e+002,,,,,,
,,,,,,,1.661611e+001,3.244755e-002,5.184145e-001,3.905553e+001,1.109203e+003,,,2.586240e-004,1.802560e+002,1.810213e+002,,,,,,
,,,,,,,1.703110e+001,3.141438e-002,5.316748e-001,3.689060e+001,1.124967e+003,,,2.762300e-004,1.831050e+002,1.839825e+002,,,,,,
,,,,,,,1.745646e+001,3.017710e-002,5.447807e-001,3.457414e+001,1.140170e+003,,,2.955300e-004,1.859610e+002,1.866246e+002,,,,,,
,,,,,,,1.789243e+001,2.874583e-002,5.576300e-001,3.213183e+001,1.154712e+003,,,3.159050e-004,1.888040e+002,1.894138e+002,,,,,,
,,,,,,,1.833930e+001,2.717418e-002,5.701270e-001,2.963491e+001,1.168512e+003,,,3.378600e-004,1.916660e+002,1.920639e+002,,,,,,
,,,,,,,1.879733e+001,2.550806e-002,5.821930e-001,2.714009e+001,1.181511e+003,,,3.618610e-004,1.945300e+002,1.946303e+002,,,,,,
,,,,,,,1.926679e+001,2.378125e-002,5.937654e-001,2.468625e+001,1.193673e+003,,,3.947660e-004,1.973870e+002,1.980951e+002,,,,,,
,,,,,,,1.974799e+001,2.204084e-002,6.047896e-001,2.232212e+001,1.204978e+003,,,4.227210e-004,2.002270e+002,2.006854e+002,,,,,,
,,,,,,,2.024119e+001,2.029089e-002,6.152265e-001,2.004910e+001,1.215420e+003,,,4.533130e-004,2.030730e+002,2.035201e+002,,,,,,
,,,,,,,2.074672e+001,1.857873e-002,6.250457e-001,1.791004e+001,1.225008e+003,,,4.869300e-004,2.059310e+002,2.062896e+002,,,,,,
,,,,,,,2.126487e+001,1.693055e-002,6.342390e-001,1.592349e+001,1.233763e+003,,,5.230050e-004,2.087720e+002,2.088964e+002,,,,,,
,,,,,,,2.179597e+001,1.538040e-002,6.428134e-001,1.411307e+001,1.241730e+003,,,5.616650e-004,2.116200e+002,2.116899e+002,,,,,,
,,,,,,,2.234032e+001,1.391325e-002,6.507815e-001,1.245573e+001,1.248952e+003,,,6.042950e-004,2.144440e+002,2.141037e+002,,,,,,
,,,,,,,2.289828e+001,1.251671e-002,6.581502e-001,1.093245e+001,1.255469e+003,,,6.508400e-004,2.172790e+002,2.167155e+002,,,,,,
,,,,,,,2.347017e+001,1.118984e-002,6.649236e-001,9.535377e+000,1.261314e+003,,,7.007610e-004,2.201090e+002,2.193098e+002,,,,,,
,,,,,,,2.405634e+001,9.936573e-003,6.711100e-001,8.261086e+000,1.266522e+003,,,7.555610e-004,2.229350e+002,2.219267e+002,,,,,,
,,,,,,,2.465715e+001,8.763258e-003,6.767221e-001,7.108087e+000,1.271132e+003,,,8.157890e-004,2.257530e+002,2.247670e+002,,,,,,
,,,,,,,2.527296e+001,7.669375e-003,6.817764e-001,6.069233e+000,1.275182e+003,,,8.819580e-004,2.285600e+002,2.274328e+002,,,,,,
,,,,,,,2.590416e+001,6.654807e-003,6.862917e-001,5.138022e+000,1.278712e+003,,,9.528200e-004,2.313610e+002,2.302877e+002,,,,,,
,,,,,,,2.655112e+001,5.720601e-003,6.902895e-001,4.309122e+000,1.281762e+003,,,9.701740e-004,2.320970e+002,2.309869e+002,,,,,,
,,,,,,,2.721424e+001,4.873184e-003,6.937961e-001,3.581349e+000,1.284371e+003,,,9.911510e-004,2.328570e+002,2.317022e+002,,,,,,
,,,,,,,2.789392e+001,4.114632e-003,6.968442e-001,2.950200e+000,1.286585e+003,,,1.010110e-003,2.336390e+002,2.323225e+002,,,,,,
,,,,,,,2.859057e+001,3.451977e-003,6.994729e-001,2.414766e+000,1.288448e+003,,,1.034150e-003,2.344490e+002,2.331091e+002,,,,,,
,,,,,,,2.930463e+001,2.888777e-003,7.017297e-001,1.971550e+000,1.290008e+003,,,1.059090e-003,2.352840e+002,2.339252e+002,,,,,,
,,,,,,,3.003651e+001,2.425624e-003,7.036678e-001,1.615117e+000,1.291315e+003,,,1.084840e-003,2.361330e+002,2.347677e+002,,,,,,
,,,,,,,3.078668e+001,2.051604e-003,7.053413e-001,1.332787e+000,1.292416e+003,,,1.112410e-003,2.369980e+002,2.356698e+002,,,,,,
,,,,,,,3.155558e+001,1.757802e-003,7.068005e-001,1.114099e+000,1.293353e+003,,,1.126360e-003,2.374380e+002,2.361262e+002,,,,,,
,,,,,,,3.234369e+001,1.535045e-003,7.080931e-001,9.492087e-001,1.294162e+003,,,1.156830e-003,2.383450e+002,2.371232e+002,,,,,,
,,,,,,,3.315148e+001,1.372670e-003,7.092633e-001,8.281200e-001,1.294877e+003,,,1.186540e-003,2.392440e+002,2.380047e+002,,,,,,
,,,,,,,3.397944e+001,1.261501e-003,7.103506e-001,7.425084e-001,1.295525e+003,,,1.202490e-003,2.397120e+002,2.384392e+002,,,,,,
,,,,,,,3.482808e+001,1.186615e-003,7.113872e-001,6.814129e-001,1.296128e+003,,,1.236350e-003,2.406490e+002,2.393616e+002,,,,,,
,,,,,,,3.569792e+001,1.134451e-003,7.123953e-001,6.355837e-001,1.296700e+003,,,1.252760e-003,2.411240e+002,2.398087e+002,,,,,,
,,,,,,,3.658948e+001,1.092078e-003,7.133881e-001,5.969356e-001,1.297249e+003,,,1.271260e-003,2.416210e+002,2.403127e+002,,,,,,
,,,,,,,3.750331e+001,1.052622e-003,7.143686e-001,5.613487e-001,1.297778e+003,,,1.301240e-003,2.424560e+002,2.411294e+002,,,,,,
,,,,,,,3.843996e+001,1.005635e-003,7.153330e-001,5.232240e-001,1.298286e+003,,,1.320500e-003,2.429480e+002,2.416541e+002,,,,,,
,,,,,,,3.940000e+001,9.521952e-004,7.162732e-001,4.833478e-001,1.298769e+003,,,1.360070e-003,2.439200e+002,2.427321e+002,,,,,,
,,,,,,,4.038402e+001,8.936349e-004,7.171816e-001,4.425685e-001,1.299225e+003,,,1.379910e-003,2.444290e+002,2.432725e+002,,,,,,
,,,,,,,4.139262e+001,8.331871e-004,7.180521e-001,4.025776e-001,1.299651e+003,,,1.401970e-003,2.449440e+002,2.438642e+002,,,,,,
,,,,,,,4.242641e+001,7.743380e-004,7.188824e-001,3.650264e-001,1.300047e+003,,,1.419440e-003,2.453840e+002,2.442575e+002,,,,,,
,,,,,,,4.348601e+001,7.218283e-004,7.196743e-001,3.319818e-001,1.300416e+003,,,1.438290e-003,2.458410e+002,2.446818e+002,,,,,,
,,,,,,,4.457208e+001,6.776224e-004,7.204333e-001,3.040569e-001,1.300761e+003,,,1.477870e-003,2.467400e+002,2.455728e+002,,,,,,
,,,,,,,4.568528e+001,6.427701e-004,7.211671e-001,2.813905e-001,1.301086e+003,,,1.501120e-003,2.472600e+002,2.460962e+002,,,,,,
,,,,,,,4.682627e+001,6.167230e-004,7.218850e-001,2.634090e-001,1.301396e+003,,,1.525860e-003,2.477890e+002,2.466532e+002,,,,,,
,,,,,,,4.799577e+001,5.963001e-004,7.225940e-001,2.484803e-001,1.301696e+003,,,1.547790e-003,2.482600e+002,2.471468e+002,,,,,,
,,,,,,,4.919447e+001,5.778667e-004,7.232976e-001,2.349316e-001,1.301985e+003,,,1.569910e-003,2.487350e+002,2.476448e+002,,,,,,
,,,,,,,5.042311e+001,5.587472e-004,7.239961e-001,2.216235e-001,1.302265e+003,,,1.591740e-003,2.492060e+002,2.481362e+002,,,,,,
,,,,,,,5.168243e+001,5.374992e-004,7.246868e-001,2.080007e-001,1.302536e+003,,,1.615830e-003,2.496900e+002,2.486785e+002,,,,,,
,,,,,,,5.297321e+001,5.131102e-004,7.253648e-001,1.937244e-001,1.302795e+003,,,1.640060e-003,2.501810e+002,2.492240e+002,,,,,,
,,,,,,,5.429622e+001,4.872413e-004,7.260265e-001,1.794752e-001,1.303042e+003,,,1.665430e-003,2.506740e+002,2.497951e+002,,,,,,
,,,,,,,5.565228e+001,4.624766e-004,7.266701e-001,1.662022e-001,1.303276e+003,,,1.690910e-003,2.511730e+002,2.503307e+002,,,,,,
,,,,,,,5.704220e+001,4.403029e-004,7.272969e-001,1.543780e-001,1.303499e+003,,,1.716400e-003,2.516760e+002,2.508159e+002,,,,,,
,,,,,,,5.846684e+001,4.212735e-004,7.279100e-001,1.441068e-001,1.303711e+003,,,1.743970e-003,2.521840e+002,2.513407e+002,,,,,,
,,,,,,,5.992706e+001,4.064669e-004,7.285139e-001,1.356539e-001,1.303915e+003,,,1.771380e-003,2.526910e+002,2.518624e+002,,,,,,
,,,,,,,6.142375e+001,3.948192e-004,7.291131e-001,1.285559e-001,1.304113e+003,,,1.799890e-003,2.531960e+002,2.524050e+002,,,,,,
,,,,,,,6.295782e+001,3.852751e-004,7.297113e-001,1.223915e-001,1.304305e+003,,,1.828100e-003,2.537080e+002,2.529420e+002,,,,,,
,,,,,,,6.453020e+001,3.761618e-004,7.303101e-001,1.165848e-001,1.304493e+003,,,1.859930e-003,2.542530e+002,2.535478e+002,,,,,,
,,,,,,,6.614185e+001,3.663198e-004,7.309088e-001,1.107679e-001,1.304676e+003,,,1.890730e-003,2.547960e+002,2.541340e+002,,,,,,
,,,,,,,6.779375e+001,3.537945e-004,7.315039e-001,1.043738e-001,1.304854e+003,,,1.923590e-003,2.553430e+002,2.547595e+002,,,,,,
,,,,,,,6.948691e+001,3.384393e-004,7.320903e-001,9.741094e-002,1.305025e+003,,,1.958730e-003,2.559150e+002,2.554283e+002,,,,,,
,,,,,,,7.122236e+001,3.203125e-004,7.326623e-001,8.994718e-002,1.305188e+003,,,2.126870e-003,2.585530e+002,2.583318e+002,,,,,,
,,,,,,,7.300115e+001,3.000629e-004,7.332141e-001,8.220772e-002,1.305341e+003,,,2.279160e-003,2.607290e+002,2.608075e+002,,,,,,
,,,,,,,7.482436e+001,2.790371e-004,7.337419e-001,7.458456e-002,1.305483e+003,,,2.442830e-003,2.629180e+002,2.634681e+002,,,,,,
,,,,,,,7.669311e+001,2.586690e-004,7.342441e-001,6.745561e-002,1.305616e+003,,,2.524750e-003,2.639600e+002,2.647998e+002,,,,,,
,,,,,,,7.860853e+001,2.400317e-004,7.347212e-001,6.107015e-002,1.305739e+003,,,2.708440e-003,2.661720e+002,2.676104e+002,,,,,,
,,,,,,,8.057179e+001,2.238933e-004,7.351760e-001,5.557610e-002,1.305853e+003,,,2.808030e-003,2.672970e+002,2.687745e+002,,,,,,
,,,,,,,8.258409e+001,2.110068e-004,7.356127e-001,5.110107e-002,1.305960e+003,,,3.025910e-003,2.696170e+002,2.713213e+002,,,,,,
,,,,,,,8.464664e+001,2.005160e-004,7.360366e-001,4.737720e-002,1.306062e+003,,,3.139430e-003,2.707550e+002,2.726483e+002,,,,,,
,,,,,,,8.676070e+001,1.927024e-004,7.364518e-001,4.442160e-002,1.306159e+003,,,3.265320e-003,2.719640e+002,2.741198e+002,,,,,,
,,,,,,,8.892756e+001,1.866794e-004,7.368625e-001,4.198460e-002,1.306252e+003,,,3.378120e-003,2.730160e+002,2.754383e+002,,,,,,
,,,,,,,9.114854e+001,1.816962e-004,7.372715e-001,3.986815e-002,1.306343e+003,,,3.503080e-003,2.741410e+002,2.768990e+002,,,,,,
,,,,,,,9.342499e+001,1.770408e-004,7.376798e-001,3.790009e-002,1.306432e+003,,,3.637040e-003,2.752880e+002,2.779885e+002,,,,,,
,,,,,,,9.575829e+001,1.722326e-004,7.380873e-001,3.597237e-002,1.306518e+003,,,3.773110e-003,2.764080e+002,2.790252e+002,,,,,,
,,,,,,,9.814987e+001,1.668690e-004,7.384929e-001,3.400290e-002,1.306601e+003,,,2.308300e-002,3.385210e+002,3.376088e+002,,,,,,
,,,,,,,1.006012e+002,1.607818e-004,7.388947e-001,3.196419e-002,1.306682e+003,,,4.390200e-002,3.680260e+002,3.691892e+002,,,,,,
,,,,,,,1.031137e+002,1.540982e-004,7.392904e-001,2.988898e-002,1.306760e+003,,,6.721810e-002,3.910430e+002,3.920001e+002,,,,,,
,,,,,,,1.056890e+002,1.468187e-004,7.396779e-001,2.778317e-002,1.306834e+003,,,7.862810e-002,4.002340e+002,3.988428e+002,,,,,,
,,,,,,,1.083286e+002,1.392077e-004,7.400554e-001,2.570102e-002,1.306905e+003,,,8.925260e-002,4.078690e+002,4.078488e+002,,,,,,
,,,,,,,1.110341e+002,1.315000e-004,7.404216e-001,2.368641e-002,1.306972e+003,,,1.067160e-001,4.189140e+002,4.205608e+002,,,,,,
,,,,,,,1.138072e+002,1.238656e-004,7.407756e-001,2.176762e-002,1.307035e+003,,,1.293290e-001,4.311360e+002,4.297329e+002,,,,,,
,,,,,,,1.166496e+002,1.164904e-004,7.411171e-001,1.997271e-002,1.307094e+003,,,1.541630e-001,4.424250e+002,4.433283e+002,,,,,,
,,,,,,,1.195629e+002,1.094608e-004,7.414461e-001,1.831016e-002,1.307150e+003,,,1.788940e-001,4.518880e+002,4.515643e+002,,,,,,
,,,,,,,1.225490e+002,1.029769e-004,7.417630e-001,1.680583e-002,1.307202e+003,,,2.024730e-001,4.595070e+002,4.597250e+002,,,,,,
,,,,,,,1.256097e+002,9.720195e-005,7.420691e-001,1.547682e-002,1.307251e+003,,,2.247590e-001,4.656300e+002,4.656309e+002,,,,,,
,,,,,,,1.287468e+002,9.232263e-005,7.423660e-001,1.434174e-002,1.307298e+003,,,2.457910e-001,4.706070e+002,4.706943e+002,,,,,,
,,,,,,,1.319623e+002,8.818623e-005,7.426559e-001,1.336537e-002,1.307343e+003,,,2.667590e-001,4.748830e+002,4.751107e+002,,,,,,
,,,,,,,1.352580e+002,8.499202e-005,7.429410e-001,1.256739e-002,1.307385e+003,,,2.880460e-001,4.785780e+002,4.783922e+002,,,,,,
,,,,,,,1.386361e+002,8.252450e-005,7.432238e-001,1.190519e-002,1.307427e+003,,,3.096450e-001,4.818190e+002,4.818060e+002,,,,,,
,,,,,,,1.420986e+002,8.061560e-005,7.435061e-001,1.134643e-002,1.307467e+003,,,3.315180e-001,4.846560e+002,4.847508e+002,,,,,,
,,,,,,,1.456475e+002,7.910729e-005,7.437894e-001,1.086284e-002,1.307506e+003,,,3.529950e-001,4.870910e+002,4.872676e+002,,,,,,
,,,,,,,1.492851e+002,7.795072e-005,7.440749e-001,1.044320e-002,1.307545e+003,,,3.749000e-001,4.893010e+002,4.892509e+002,,,,,,
,,,,,,,1.530135e+002,7.708751e-005,7.443639e-001,1.007591e-002,1.307583e+003,,,3.969740e-001,4.912810e+002,4.913012e+002,,,,,,
,,,,,,,1.568351e+002,7.638274e-005,7.446571e-001,9.740519e-003,1.307621e+003,,,4.191750e-001,4.931190e+002,4.931814e+002,,,,,,
,,,,,,,1.607520e+002,7.560329e-005,7.449547e-001,9.406200e-003,1.307658e+003,,,4.409570e-001,4.948060e+002,4.949130e+002,,,,,,
,,,,,,,1.647668e+002,7.458405e-005,7.452564e-001,9.053284e-003,1.307696e+003,,,4.630940e-001,4.964420e+002,4.965748e+002,,,,,,
,,,,,,,1.688819e+002,7.303925e-005,7.455603e-001,8.649742e-003,1.307732e+003,,,4.851000e-001,4.980190e+002,4.979886e+002,,,,,,
,,,,,,,1.730998e+002,7.073819e-005,7.458638e-001,8.173111e-003,1.307767e+003,,,5.070350e-001,4.995100e+002,4.995117e+002,,,,,,
,,,,,,,1.774230e+002,6.759821e-005,7.461632e-001,7.620007e-003,1.307802e+003,,,5.290770e-001,5.009730e+002,5.009767e+002,,,,,,
,,,,,,,1.818541e+002,6.379055e-005,7.464545e-001,7.015574e-003,1.307834e+003,,,5.509670e-001,5.023820e+002,5.023743e+002,,,,,,
,,,,,,,1.863960e+002,5.935846e-005,7.467343e-001,6.369072e-003,1.307864e+003,,,5.730990e-001,5.037730e+002,5.037439e+002,,,,,,
,,,,,,,1.910512e+002,5.453465e-005,7.469995e-001,5.708903e-003,1.307893e+003,,,5.952490e-001,5.051550e+002,5.052403e+002,,,,,,
,,,,,,,1.958228e+002,4.953585e-005,7.472478e-001,5.059253e-003,1.307918e+003,,,6.173430e-001,5.065000e+002,5.065439e+002,,,,,,
,,,,,,,2.007135e+002,4.458799e-005,7.474778e-001,4.442950e-003,1.307941e+003,,,6.392090e-001,5.078110e+002,5.079056e+002,,,,,,
,,,,,,,2.057263e+002,3.984489e-005,7.476892e-001,3.873582e-003,1.307962e+003,,,6.610930e-001,5.091060e+002,5.090861e+002,,,,,,
,,,,,,,2.108644e+002,3.554065e-005,7.478826e-001,3.370949e-003,1.307981e+003,,,6.829050e-001,5.103690e+002,5.103441e+002,,,,,,
,,,,,,,2.161307e+002,3.176670e-005,7.480595e-001,2.939582e-003,1.307997e+003,,,7.051970e-001,5.116460e+002,5.116827e+002,,,,,,
,,,,,,,2.215286e+002,2.860984e-005,7.482222e-001,2.582947e-003,1.308012e+003,,,7.273850e-001,5.129380e+002,5.129753e+002,,,,,,
,,,,,,,2.270613e+002,2.614685e-005,7.483733e-001,2.303065e-003,1.308026e+003,,,7.493560e-001,5.141840e+002,5.142468e+002,,,,,,
,,,,,,,2.327322e+002,2.447268e-005,7.485164e-001,2.103076e-003,1.308038e+003,,,7.710460e-001,5.154380e+002,5.154332e+002,,,,,,
,,,,,,,2.385448e+002,2.366031e-005,7.486558e-001,1.983721e-003,1.308050e+003,,,7.929240e-001,5.167030e+002,5.166980e+002,,,,,,
,,,,,,,2.445025e+002,2.378977e-005,7.487967e-001,1.945974e-003,1.308062e+003,,,8.148270e-001,5.179810e+002,5.180094e+002,,,,,,
,,,,,,,2.506089e+002,2.490563e-005,7.489448e-001,1.987609e-003,1.308074e+003,,,8.370900e-001,5.193240e+002,5.193611e+002,,,,,,
,,,,,,,2.568679e+002,2.706028e-005,7.491069e-001,2.106941e-003,1.308086e+003,,,8.589720e-001,5.206930e+002,5.207048e+002,,,,,,
,,,,,,,2.632832e+002,3.023119e-005,7.492902e-001,2.296476e-003,1.308101e+003,,,8.810980e-001,5.221610e+002,5.221763e+002,,,,,,
,,,,,,,2.698588e+002,3.438460e-005,7.495022e-001,2.548340e-003,1.308116e+003,,,9.035030e-001,5.237500e+002,5.237679e+002,,,,,,
,,,,,,,2.765986e+002,3.944334e-005,7.497505e-001,2.852028e-003,1.308135e+003,,,9.248450e-001,5.254840e+002,5.255065e+002,,,,,,
,,,,,,,2.835066e+002,4.519729e-005,7.500425e-001,3.188447e-003,1.308155e+003,,,9.465780e-001,5.275730e+002,5.275816e+002,,,,,,
,,,,,,,2.905873e+002,5.154524e-005,7.503848e-001,3.547660e-003,1.308179e+003,,,9.680280e-001,5.304630e+002,5.304918e+002,,,,,,
,,,,,,,2.978447e+002,5.821428e-005,7.507831e-001,3.909035e-003,1.308206e+003,,,9.869640e-001,5.352980e+002,5.353064e+002,,,,,,
,,,,,,,3.052834e+002,6.493105e-005,7.512412e-001,4.253820e-003,1.308237e+003,,,,,,,,,,,
,,,,,,,3.129079e+002,7.135952e-005,7.517612e-001,4.561055e-003,1.308270e+003,,,,,,,,,,,
,,,,,,,3.207229e+002,7.706000e-005,7.523419e-001,4.805395e-003,1.308307e+003,,,,,,,,,,,
,,,,,,,3.287330e+002,8.164516e-005,7.529784e-001,4.967263e-003,1.308346e+003,,,,,,,,,,,
,,,,,,,3.369431e+002,8.474262e-005,7.536627e-001,5.030084e-003,1.308387e+003,,,,,,,,,,,
,,,,,,,3.453583e+002,8.607277e-005,7.543828e-001,4.984548e-003,1.308430e+003,,,,,,,,,,,
,,,,,,,3.539837e+002,8.538078e-005,7.551241e-001,4.823995e-003,1.308472e+003,,,,,,,,,,,
,,,,,,,3.628245e+002,8.289569e-005,7.558694e-001,4.569465e-003,1.308514e+003,,,,,,,,,,,
,,,,,,,3.718861e+002,7.850251e-005,7.566019e-001,4.221857e-003,1.308553e+003,,,,,,,,,,,
,,,,,,,3.811740e+002,7.244414e-005,7.573041e-001,3.801106e-003,1.308591e+003,,,,,,,,,,,
,,,,,,,3.906939e+002,6.501755e-005,7.579593e-001,3.328311e-003,1.308625e+003,,,,,,,,,,,
,,,,,,,4.004515e+002,5.647398e-005,7.585526e-001,2.820515e-003,1.308655e+003,,,,,,,,,,,
,,,,,,,4.104529e+002,4.726051e-005,7.590715e-001,2.302847e-003,1.308680e+003,,,,,,,,,,,
,,,,,,,4.207040e+002,3.778371e-005,7.595073e-001,1.796214e-003,1.308701e+003,,,,,,,,,,,
,,,,,,,4.312111e+002,2.831481e-005,7.598548e-001,1.313269e-003,1.308718e+003,,,,,,,,,,,
,,,,,,,4.419807e+002,1.944234e-005,7.601115e-001,8.797825e-004,1.308729e+003,,,,,,,,,,,
,,,,,,,4.530192e+002,1.137145e-005,7.602802e-001,5.020295e-004,1.308737e+003,,,,,,,,,,,
,,,,,,,4.643335e+002,5.135916e-006,7.603711e-001,2.212167e-004,1.308741e+003,,,,,,,,,,,
,,,,,,,4.759303e+002,1.484673e-006,7.604065e-001,6.239036e-005,1.308743e+003,,,,,,,,,,,
,,,,,,,4.878167e+002,0.000000e+000,7.604152e-001,0.000000e+000,1.308743e+003,,,,,,,,,,,
