Repository: sblanky/psd_uptake_correlator

pyPUC (Python Porosity Uptake Correlator) is an attempt to calculate the optimum pore size range of some type of material for gas uptake at pressures in a range. It is a work in progress but now has some limited CLI functionality. Any serious calculations will likely require use of an HPC.

How it works
============
pyPUC requires a set of experimentally derived pore size distributions (PSDs), with experimental gravimetric uptake isotherms for some sporptive (e.g. CO<sub>2</sub>, CH<sub>4</sub>) from the same set of materials. This proceeds via a 'brute force' process, i.e.
  1. Model isotherms are generated from the uptake isotherms using [pyGAPS](https://github.com/pauliacomi/pyGAPS).

File: source_data/0020_thria_ch4/psd/n2/AC3800-400.CSV
,,,,,,,w,dV/dw,V cum,dS/dw,S cum,,,P/P0,Amount Adsorbed,Fit,,,,,,
SAIEUS NLDFT ANALYSIS,,,,,,,3.600000e+000,0.000000e+000,0.000000e+000,0.000000e+000,0.000000e+000,,,2.991720e-007,9.429450e+000,1.288619e+001,,,,,,
,,,,,,,3.689911e+000,0.000000e+000,0.000000e+000,0.000000e+000,0.000000e+000,,,7.644100e-007,1.887950e+001,2.139627e+001,,,,,,
,,,,,,,3.782067e+000,0.000000e+000,0.000000e+000,0.000000e+000,0.000000e+000,,,1.449750e-006,2.831010e+001,2.878129e+001,,,,,,
,,,,,,,3.876524e+000,0.000000e+000,0.000000e+000,0.000000e+000,0.000000e+000,,,2.353900e-006,3.772680e+001,3.611048e+001,,,,,,
,,,,,,,3.973341e+000,0.000000e+000,1.418946e-006,0.000000e+000,-5.188058e-003,,,3.511990e-006,4.719310e+001,4.461433e+001,,,,,,
,,,,,,,4.072576e+000,0.000000e+000,2.366112e-010,0.000000e+000,-1.228966e-002,,,5.047020e-006,5.667370e+001,5.439497e+001,,,,,,
,,,,,,,4.174289e+000,2.254206e-005,5.059072e-007,1.080043e-001,-9.856435e-003,,,6.984610e-006,6.612940e+001,6.445422e+001,,,,,,
,,,,,,,4.278543e+000,1.668964e-004,1.167857e-005,7.801554e-001,-8.863851e-003,,,9.470920e-006,7.559420e+001,7.383575e+001,,,,,,
Sample (ID),,AC3800-400 ,,,,,4.385400e+000,7.713297e-004,5.960615e-005,3.517717e+000,2.118263e-001,,,1.245590e-005,8.501810e+001,8.215976e+001,,,,,,
,,,,,,,4.494926e+000,2.737699e-003,1.884891e-004,1.218129e+001,8.922722e-001,,,1.610330e-005,9.445930e+001,9.167083e+001,,,,,,
Selected(Model1),,C:\Users\pcxtsbl\SAIEUS\Models\Carbons\3E100 C-N2-77-het_.model,,,,,4.607187e+000,5.315606e-003,6.078528e-004,2.307528e+001,2.732662e+000,,,2.040110e-005,1.038610e+002,1.018190e+002,,,,,,
,,,,,,,4.722253e+000,1.099210e-002,1.522005e-003,4.655448e+001,6.646520e+000,,,2.548830e-005,1.132790e+002,1.142769e+002,,,,,,
,,,,,,,4.840192e+000,1.893742e-002,3.267792e-003,7.825069e+001,1.396362e+001,,,3.147600e-005,1.227000e+002,1.229496e+002,,,,,,
,,,,,,,4.961076e+000,2.824294e-002,6.109767e-003,1.138581e+002,2.555314e+001,,,3.841250e-005,1.321170e+002,1.345632e+002,,,,,,
,,,,,,,5.084980e+000,3.819120e-002,1.022693e-002,1.502118e+002,4.193704e+001,,,4.639010e-005,1.415010e+002,1.439885e+002,,,,,,
,,,,,,,5.211978e+000,4.774372e-002,1.569560e-002,1.832077e+002,6.316915e+001,,,5.558470e-005,1.509510e+002,1.546934e+002,,,,,,
Lambda,,2.5,,,,,5.342148e+000,5.596472e-002,2.246685e-002,2.095214e+002,8.882504e+001,,,6.604320e-005,1.603580e+002,1.639938e+002,,,,,,
,,,,,,,5.475569e+000,6.191979e-002,3.037224e-002,2.261675e+002,1.180059e+002,,,7.812220e-005,1.699270e+002,1.737875e+002,,,,,,
St Dev of Fit,,2.67484147699347,,,,,5.612322e+000,6.525165e-002,3.910929e-002,2.325300e+002,1.495234e+002,,,9.142510e-005,1.793320e+002,1.829445e+002,,,,,,
,,,,,,,5.752491e+000,6.512676e-002,4.828592e-002,2.264298e+002,1.818235e+002,,,1.067360e-004,1.887640e+002,1.919474e+002,,,,,,
,,,,,,,5.896160e+000,6.171991e-002,5.743714e-002,2.093563e+002,2.131823e+002,,,1.248920e-004,1.983530e+002,2.010219e+002,,,,,,
,,,,,,,6.043417e+000,5.532904e-002,6.608998e-002,1.831051e+002,2.421791e+002,,,1.455310e-004,2.079260e+002,2.101260e+002,,,,,,
,,,,,,,6.194353e+000,4.646075e-002,7.380861e-002,1.500100e+002,2.673743e+002,,,1.692370e-004,2.174530e+002,2.191404e+002,,,,,,
,,,,,,,6.349058e+000,3.684663e-002,8.026137e-002,1.160696e+002,2.879625e+002,,,1.969460e-004,2.269630e+002,2.280818e+002,,,,,,
,,,,,,,6.507626e+000,2.724762e-002,8.532773e-002,8.374057e+001,3.037356e+002,,,2.293500e-004,2.365010e+002,2.368992e+002,,,,,,
,,,,,,,6.670155e+000,1.943758e-002,8.908112e-002,5.828225e+001,3.151700e+002,,,2.673000e-004,2.460310e+002,2.458857e+002,,,,,,
,,,,,,,6.836743e+000,1.490898e-002,9.188263e-002,4.361429e+001,3.234716e+002,,,3.128640e-004,2.555580e+002,2.544594e+002,,,,,,
,,,,,,,7.007492e+000,1.543827e-002,9.433370e-002,4.406219e+001,3.306497e+002,,,3.666320e-004,2.650510e+002,2.626621e+002,,,,,,
,,,,,,,7.182505e+000,2.022345e-002,9.735637e-002,5.631307e+001,3.391659e+002,,,4.309670e-004,2.744820e+002,2.710295e+002,,,,,,
,,,,,,,7.361889e+000,3.127189e-002,1.018939e-001,8.495615e+001,3.516344e+002,,,6.590120e-004,2.980940e+002,2.919376e+002,,,,,,
,,,,,,,7.545754e+000,4.763399e-002,1.090649e-001,1.262538e+002,3.709580e+002,,,1.034490e-003,3.212030e+002,3.133647e+002,,,,,,
,,,,,,,7.734210e+000,6.788071e-002,1.198917e-001,1.755337e+002,3.992814e+002,,,1.672750e-003,3.436730e+002,3.365762e+002,,,,,,
,,,,,,,7.927373e+000,9.097050e-002,1.352183e-001,2.295098e+002,4.384044e+002,,,2.742320e-003,3.649370e+002,3.631589e+002,,,,,,
,,,,,,,8.125361e+000,1.143688e-001,1.555697e-001,2.815106e+002,4.890964e+002,,,4.452910e-003,3.847960e+002,3.891225e+002,,,,,,
,,,,,,,8.328293e+000,1.357744e-001,1.810117e-001,3.260557e+002,5.509290e+002,,,6.865550e-003,4.025990e+002,4.076421e+002,,,,,,
,,,,,,,8.536293e+000,1.528579e-001,2.111603e-001,3.581365e+002,6.223074e+002,,,9.979510e-003,4.187620e+002,4.221965e+002,,,,,,
,,,,,,,8.749488e+000,1.644271e-001,2.451230e-001,3.758553e+002,7.008907e+002,,,1.358630e-002,4.336440e+002,4.329783e+002,,,,,,
,,,,,,,8.968008e+000,1.684931e-001,2.816337e-001,3.757649e+002,7.833194e+002,,,1.781920e-002,4.473370e+002,4.431685e+002,,,,,,
,,,,,,,9.191985e+000,1.653084e-001,3.191505e-001,3.596795e+002,8.658572e+002,,,2.240910e-002,4.599900e+002,4.590045e+002,,,,,,
,,,,,,,9.421557e+000,1.552887e-001,3.560746e-001,3.296456e+002,9.452202e+002,,,2.731360e-002,4.718680e+002,4.728874e+002,,,,,,
,,,,,,,9.656861e+000,1.394446e-001,3.908523e-001,2.887989e+002,1.018127e+003,,,3.250540e-002,4.831370e+002,4.840109e+002,,,,,,
,,,,,,,9.898043e+000,1.199378e-001,4.221862e-001,2.423464e+002,1.082245e+003,,,3.790780e-002,4.938100e+002,4.932407e+002,,,,,,
,,,,,,,1.014525e+001,9.830385e-002,4.491725e-001,1.937929e+002,1.136125e+003,,,4.350760e-002,5.039550e+002,5.031375e+002,,,,,,
,,,,,,,1.039863e+001,7.660941e-002,4.712978e-001,1.473452e+002,1.179276e+003,,,4.931230e-002,5.136300e+002,5.157610e+002,,,,,,
,,,,,,,1.065833e+001,5.660847e-002,4.885275e-001,1.062239e+002,1.212028e+003,,,5.527800e-002,5.229210e+002,5.287346e+002,,,,,,
,,,,,,,1.092453e+001,4.008278e-002,5.012323e-001,7.338125e+001,1.235670e+003,,,6.147010e-002,5.318880e+002,5.349479e+002,,,,,,
,,,,,,,1.119737e+001,2.668624e-002,5.102162e-001,4.766520e+001,1.251929e+003,,,6.776190e-002,5.404140e+002,5.394493e+002,,,,,,
,,,,,,,1.147703e+001,1.805429e-002,5.163652e-001,3.146161e+001,1.262785e+003,,,7.421600e-002,5.485780e+002,5.440668e+002,,,,,,
,,,,,,,1.176367e+001,1.346060e-002,5.207863e-001,2.288504e+001,1.270425e+003,,,8.076820e-002,5.564500e+002,5.529177e+002,,,,,,
,,,,,,,1.205747e+001,1.211718e-002,5.244674e-001,2.009906e+001,1.276608e+003,,,8.748020e-002,5.640010e+002,5.622501e+002,,,,,,
,,,,,,,1.235860e+001,1.331428e-002,5.282469e-001,2.154658e+001,1.282799e+003,,,9.424730e-002,5.712300e+002,5.716590e+002,,,,,,
,,,,,,,1.266726e+001,1.602404e-002,5.327503e-001,2.529993e+001,1.289955e+003,,,1.496420e-001,6.184910e+002,6.193431e+002,,,,,,
,,,,,,,1.298363e+001,1.936161e-002,5.383423e-001,2.982465e+001,1.298672e+003,,,2.012230e-001,6.502490e+002,6.510350e+002,,,,,,
,,,,,,,1.330790e+001,2.288648e-002,5.451949e-001,3.439534e+001,1.309086e+003,,,2.556550e-001,6.755270e+002,6.754115e+002,,,,,,
,,,,,,,1.364026e+001,2.648767e-002,5.534050e-001,3.883748e+001,1.321269e+003,,,3.047650e-001,6.929320e+002,6.926390e+002,,,,,,
,,,,,,,1.398093e+001,3.001057e-002,5.630330e-001,4.293072e+001,1.335209e+003,,,3.543440e-001,7.065830e+002,7.070141e+002,,,,,,
,,,,,,,1.433011e+001,3.347261e-002,5.741201e-001,4.671649e+001,1.350880e+003,,,3.986550e-001,7.162810e+002,7.161254e+002,,,,,,
,,,,,,,1.468800e+001,3.687740e-002,5.867133e-001,5.021431e+001,1.368237e+003,,,4.488440e-001,7.253340e+002,7.256363e+002,,,,,,
,,,,,,,1.505484e+001,4.017554e-002,6.008499e-001,5.337227e+001,1.387252e+003,,,4.989930e-001,7.333290e+002,7.333025e+002,,,,,,
,,,,,,,1.543083e+001,4.319089e-002,6.165331e-001,5.597998e+001,1.407828e+003,,,5.488390e-001,7.406390e+002,7.406757e+002,,,,,,
,,,,,,,1.581622e+001,4.583982e-002,6.337060e-001,5.796557e+001,1.429809e+003,,,5.989790e-001,7.476430e+002,7.476932e+002,,,,,,
,,,,,,,1.621123e+001,4.791804e-002,6.522481e-001,5.911707e+001,1.452959e+003,,,6.489980e-001,7.544210e+002,7.544474e+002,,,,,,
,,,,,,,1.661611e+001,4.925745e-002,6.719495e-001,5.928877e+001,1.476965e+003,,,6.989060e-001,7.610450e+002,7.611124e+002,,,,,,
,,,,,,,1.703110e+001,4.970106e-002,6.925275e-001,5.836505e+001,1.501418e+003,,,7.489530e-001,7.676440e+002,7.676965e+002,,,,,,
,,,,,,,1.745646e+001,4.935360e-002,7.136296e-001,5.654481e+001,1.525895e+003,,,7.990030e-001,7.743900e+002,7.744013e+002,,,,,,
,,,,,,,1.789243e+001,4.808483e-002,7.348993e-001,5.374878e+001,1.549966e+003,,,8.488490e-001,7.811570e+002,7.812049e+002,,,,,,
,,,,,,,1.833930e+001,4.605554e-002,7.559587e-001,5.022606e+001,1.573211e+003,,,8.990780e-001,7.884610e+002,7.884891e+002,,,,,,
,,,,,,,1.879733e+001,4.344202e-002,7.764733e-001,4.622148e+001,1.595311e+003,,,9.482750e-001,7.970830e+002,7.971111e+002,,,,,,
,,,,,,,1.926679e+001,4.045637e-002,7.961597e-001,4.199596e+001,1.616009e+003,,,9.873020e-001,8.093490e+002,8.117436e+002,,,,,,
,,,,,,,1.974799e+001,3.723557e-002,8.148463e-001,3.771076e+001,1.635172e+003,,,9.937740e-001,8.144140e+002,8.120394e+002,,,,,,
,,,,,,,2.024119e+001,3.412467e-002,8.324345e-001,3.371804e+001,1.652769e+003,,,,,,,,,,,
,,,,,,,2.074672e+001,3.122318e-002,8.489353e-001,3.009939e+001,1.668883e+003,,,,,,,,,,,
,,,,,,,2.126487e+001,2.858101e-002,8.644111e-001,2.688096e+001,1.683621e+003,,,,,,,,,,,
,,,,,,,2.179597e+001,2.626752e-002,8.789599e-001,2.410310e+001,1.697139e+003,,,,,,,,,,,
,,,,,,,2.234032e+001,2.423654e-002,8.926919e-001,2.169757e+001,1.709589e+003,,,,,,,,,,,
,,,,,,,2.289828e+001,2.244254e-002,9.057023e-001,1.960195e+001,1.721095e+003,,,,,,,,,,,
,,,,,,,2.347017e+001,2.081943e-002,9.180664e-001,1.774119e+001,1.731761e+003,,,,,,,,,,,
,,,,,,,2.405634e+001,1.931184e-002,9.298238e-001,1.605551e+001,1.741658e+003,,,,,,,,,,,
,,,,,,,2.465715e+001,1.784768e-002,9.409833e-001,1.447668e+001,1.750824e+003,,,,,,,,,,,
,,,,,,,2.527296e+001,1.640377e-002,9.515276e-001,1.298128e+001,1.759270e+003,,,,,,,,,,,
,,,,,,,2.590416e+001,1.496411e-002,9.614257e-001,1.155344e+001,1.767008e+003,,,,,,,,,,,
,,,,,,,2.655112e+001,1.353084e-002,9.706409e-001,1.019229e+001,1.774037e+003,,,,,,,,,,,
,,,,,,,2.721424e+001,1.213818e-002,9.791472e-001,8.920462e+000,1.780367e+003,,,,,,,,,,,
,,,,,,,2.789392e+001,1.080923e-002,9.869393e-001,7.750243e+000,1.786024e+003,,,,,,,,,,,
,,,,,,,2.859057e+001,9.577003e-003,9.940315e-001,6.699413e+000,1.791050e+003,,,,,,,,,,,
,,,,,,,2.930463e+001,8.465210e-003,1.000463e+000,5.777388e+000,1.795495e+003,,,,,,,,,,,
,,,,,,,3.003651e+001,7.488045e-003,1.006292e+000,4.985961e+000,1.799426e+003,,,,,,,,,,,
,,,,,,,3.078668e+001,6.637653e-003,1.011582e+000,4.312029e+000,1.802905e+003,,,,,,,,,,,
,,,,,,,3.155558e+001,5.901429e-003,1.016394e+000,3.740339e+000,1.805994e+003,,,,,,,,,,,
,,,,,,,3.234369e+001,5.273838e-003,1.020790e+000,3.261123e+000,1.808747e+003,,,,,,,,,,,
,,,,,,,3.315148e+001,4.746831e-003,1.024829e+000,2.863722e+000,1.811215e+003,,,,,,,,,,,
,,,,,,,3.397944e+001,4.313671e-003,1.028573e+000,2.538989e+000,1.813446e+003,,,,,,,,,,,
,,,,,,,3.482808e+001,3.959819e-003,1.032078e+000,2.273923e+000,1.815484e+003,,,,,,,,,,,
,,,,,,,3.569792e+001,3.671364e-003,1.035392e+000,2.056906e+000,1.817365e+003,,,,,,,,,,,
,,,,,,,3.658948e+001,3.430633e-003,1.038556e+000,1.875202e+000,1.819115e+003,,,,,,,,,,,
,,,,,,,3.750331e+001,3.224367e-003,1.041595e+000,1.719511e+000,1.820756e+003,,,,,,,,,,,
,,,,,,,3.843996e+001,3.035564e-003,1.044525e+000,1.579380e+000,1.822299e+003,,,,,,,,,,,
,,,,,,,3.940000e+001,2.861005e-003,1.047354e+000,1.452287e+000,1.823753e+003,,,,,,,,,,,
,,,,,,,4.038402e+001,2.697852e-003,1.050088e+000,1.336099e+000,1.825124e+003,,,,,,,,,,,
,,,,,,,4.139262e+001,2.543935e-003,1.052730e+000,1.229173e+000,1.826417e+003,,,,,,,,,,,
,,,,,,,4.242641e+001,2.398564e-003,1.055284e+000,1.130694e+000,1.827636e+003,,,,,,,,,,,
,,,,,,,4.348601e+001,2.260311e-003,1.057752e+000,1.039558e+000,1.828785e+003,,,,,,,,,,,
,,,,,,,4.457208e+001,2.129066e-003,1.060134e+000,9.553363e-001,1.829867e+003,,,,,,,,,,,
,,,,,,,4.568528e+001,2.004782e-003,1.062434e+000,8.776489e-001,1.830887e+003,,,,,,,,,,,
,,,,,,,4.682627e+001,1.887421e-003,1.064654e+000,8.061377e-001,1.831846e+003,,,,,,,,,,,
,,,,,,,4.799577e+001,1.777654e-003,1.066796e+000,7.407546e-001,1.832750e+003,,,,,,,,,,,
,,,,,,,4.919447e+001,1.675520e-003,1.068865e+000,6.811821e-001,1.833602e+003,,,,,,,,,,,
,,,,,,,5.042311e+001,1.581702e-003,1.070864e+000,6.273718e-001,1.834405e+003,,,,,,,,,,,
,,,,,,,5.168243e+001,1.496703e-003,1.072802e+000,5.791921e-001,1.835164e+003,,,,,,,,,,,
,,,,,,,5.297321e+001,1.421685e-003,1.074683e+000,5.367561e-001,1.835883e+003,,,,,,,,,,,
,,,,,,,5.429622e+001,1.354454e-003,1.076518e+000,4.989126e-001,1.836568e+003,,,,,,,,,,,
,,,,,,,5.565228e+001,1.297071e-003,1.078315e+000,4.661339e-001,1.837221e+003,,,,,,,,,,,
,,,,,,,5.704220e+001,1.247352e-003,1.080082e+000,4.373436e-001,1.837849e+003,,,,,,,,,,,
,,,,,,,5.846684e+001,1.203389e-003,1.081827e+000,4.116483e-001,1.838453e+003,,,,,,,,,,,
,,,,,,,5.992706e+001,1.163363e-003,1.083555e+000,3.882597e-001,1.839037e+003,,,,,,,,,,,
,,,,,,,6.142375e+001,1.125861e-003,1.085267e+000,3.665881e-001,1.839601e+003,,,,,,,,,,,
,,,,,,,6.295782e+001,1.089575e-003,1.086967e+000,3.461284e-001,1.840148e+003,,,,,,,,,,,
,,,,,,,6.453020e+001,1.053095e-003,1.088651e+000,3.263883e-001,1.840677e+003,,,,,,,,,,,
,,,,,,,6.614185e+001,1.015495e-003,1.090318e+000,3.070659e-001,1.841187e+003,,,,,,,,,,,
,,,,,,,6.779375e+001,9.754380e-004,1.091963e+000,2.877663e-001,1.841678e+003,,,,,,,,,,,
,,,,,,,6.948691e+001,9.326064e-004,1.093579e+000,2.684265e-001,1.842149e+003,,,,,,,,,,,
,,,,,,,7.122236e+001,8.868761e-004,1.095158e+000,2.490443e-001,1.842598e+003,,,,,,,,,,,
,,,,,,,7.300115e+001,8.385553e-004,1.096692e+000,2.297376e-001,1.843024e+003,,,,,,,,,,,
,,,,,,,7.482436e+001,7.888723e-004,1.098176e+000,2.108598e-001,1.843425e+003,,,,,,,,,,,
,,,,,,,7.669311e+001,7.387150e-004,1.099603e+000,1.926418e-001,1.843802e+003,,,,,,,,,,,
,,,,,,,7.860853e+001,6.891913e-004,1.100970e+000,1.753477e-001,1.844154e+003,,,,,,,,,,,
,,,,,,,8.057179e+001,6.413193e-004,1.102276e+000,1.591920e-001,1.844482e+003,,,,,,,,,,,
,,,,,,,8.258409e+001,5.961760e-004,1.103520e+000,1.443804e-001,1.844787e+003,,,,,,,,,,,
,,,,,,,8.464664e+001,5.542022e-004,1.104705e+000,1.309449e-001,1.845071e+003,,,,,,,,,,,
,,,,,,,8.676070e+001,5.165956e-004,1.105836e+000,1.190852e-001,1.845335e+003,,,,,,,,,,,
,,,,,,,8.892756e+001,4.836809e-004,1.106919e+000,1.087809e-001,1.845582e+003,,,,,,,,,,,
,,,,,,,9.114854e+001,4.553453e-004,1.107961e+000,9.991280e-002,1.845813e+003,,,,,,,,,,,
,,,,,,,9.342499e+001,4.316637e-004,1.108969e+000,9.240862e-002,1.846032e+003,,,,,,,,,,,
,,,,,,,9.575829e+001,4.115599e-004,1.109952e+000,8.595807e-002,1.846239e+003,,,,,,,,,,,
,,,,,,,9.814987e+001,3.940472e-004,1.110915e+000,8.029501e-002,1.846438e+003,,,,,,,,,,,
,,,,,,,1.006012e+002,3.781341e-004,1.111861e+000,7.517489e-002,1.846629e+003,,,,,,,,,,,
,,,,,,,1.031137e+002,3.632620e-004,1.112793e+000,7.045853e-002,1.846811e+003,,,,,,,,,,,
,,,,,,,1.056890e+002,3.485723e-004,1.113709e+000,6.596189e-002,1.846987e+003,,,,,,,,,,,
,,,,,,,1.083286e+002,3.340613e-004,1.114610e+000,6.167556e-002,1.847155e+003,,,,,,,,,,,
,,,,,,,1.110341e+002,3.197389e-004,1.115494e+000,5.759291e-002,1.847317e+003,,,,,,,,,,,
,,,,,,,1.138072e+002,3.056907e-004,1.116361e+000,5.372080e-002,1.847471e+003,,,,,,,,,,,
,,,,,,,1.166496e+002,2.919788e-004,1.117211e+000,5.006085e-002,1.847618e+003,,,,,,,,,,,
,,,,,,,1.195629e+002,2.787652e-004,1.118042e+000,4.663072e-002,1.847759e+003,,,,,,,,,,,
,,,,,,,1.225490e+002,2.660550e-004,1.118855e+000,4.342019e-002,1.847894e+003,,,,,,,,,,,
,,,,,,,1.256097e+002,2.537891e-004,1.119650e+000,4.040917e-002,1.848022e+003,,,,,,,,,,,
,,,,,,,1.287468e+002,2.417379e-004,1.120428e+000,3.755246e-002,1.848144e+003,,,,,,,,,,,
,,,,,,,1.319623e+002,2.297555e-004,1.121186e+000,3.482139e-002,1.848260e+003,,,,,,,,,,,
,,,,,,,1.352580e+002,2.172557e-004,1.121922e+000,3.212463e-002,1.848371e+003,,,,,,,,,,,
,,,,,,,1.386361e+002,2.041997e-004,1.122634e+000,2.945837e-002,1.848475e+003,,,,,,,,,,,
,,,,,,,1.420986e+002,1.906554e-004,1.123318e+000,2.683424e-002,1.848572e+003,,,,,,,,,,,
,,,,,,,1.456475e+002,1.766734e-004,1.123970e+000,2.426040e-002,1.848663e+003,,,,,,,,,,,
,,,,,,,1.492851e+002,1.626247e-004,1.124587e+000,2.178713e-002,1.848746e+003,,,,,,,,,,,
,,,,,,,1.530135e+002,1.488582e-004,1.125167e+000,1.945687e-002,1.848823e+003,,,,,,,,,,,
,,,,,,,1.568351e+002,1.357759e-004,1.125711e+000,1.731448e-002,1.848893e+003,,,,,,,,,,,
,,,,,,,1.607520e+002,1.237999e-004,1.126219e+000,1.540259e-002,1.848957e+003,,,,,,,,,,,
,,,,,,,1.647668e+002,1.133034e-004,1.126694e+000,1.375318e-002,1.849016e+003,,,,,,,,,,,
,,,,,,,1.688819e+002,1.046392e-004,1.127142e+000,1.239200e-002,1.849069e+003,,,,,,,,,,,
,,,,,,,1.730998e+002,9.811255e-005,1.127568e+000,1.133595e-002,1.849119e+003,,,,,,,,,,,
,,,,,,,1.774230e+002,9.397784e-005,1.127982e+000,1.059365e-002,1.849167e+003,,,,,,,,,,,
,,,,,,,1.818541e+002,9.227107e-005,1.128394e+000,1.014781e-002,1.849212e+003,,,,,,,,,,,
,,,,,,,1.863960e+002,9.317837e-005,1.128814e+000,9.997895e-003,1.849258e+003,,,,,,,,,,,
,,,,,,,1.910512e+002,9.659517e-005,1.129255e+000,1.011196e-002,1.849305e+003,,,,,,,,,,,
,,,,,,,1.958228e+002,1.023835e-004,1.129729e+000,1.045675e-002,1.849354e+003,,,,,,,,,,,
,,,,,,,2.007135e+002,1.104246e-004,1.130248e+000,1.100321e-002,1.849406e+003,,,,,,,,,,,
,,,,,,,2.057263e+002,1.200554e-004,1.130825e+000,1.167137e-002,1.849463e+003,,,,,,,,,,,
,,,,,,,2.108644e+002,1.311782e-004,1.131470e+000,1.244195e-002,1.849525e+003,,,,,,,,,,,
,,,,,,,2.161307e+002,1.430730e-004,1.132192e+000,1.323949e-002,1.849593e+003,,,,,,,,,,,
,,,,,,,2.215286e+002,1.550615e-004,1.132997e+000,1.399923e-002,1.849666e+003,,,,,,,,,,,
,,,,,,,2.270613e+002,1.664165e-004,1.133888e+000,1.465828e-002,1.849745e+003,,,,,,,,,,,
,,,,,,,2.327322e+002,1.768026e-004,1.134862e+000,1.519365e-002,1.849830e+003,,,,,,,,,,,
,,,,,,,2.385448e+002,1.853540e-004,1.135915e+000,1.554040e-002,1.849920e+003,,,,,,,,,,,
,,,,,,,2.445025e+002,1.918477e-004,1.137040e+000,1.569290e-002,1.850013e+003,,,,,,,,,,,
,,,,,,,2.506089e+002,1.961543e-004,1.138226e+000,1.565422e-002,1.850109e+003,,,,,,,,,,,
,,,,,,,2.568679e+002,1.981227e-004,1.139461e+000,1.542604e-002,1.850206e+003,,,,,,,,,,,
,,,,,,,2.632832e+002,1.978029e-004,1.140732e+000,1.502587e-002,1.850304e+003,,,,,,,,,,,
,,,,,,,2.698588e+002,1.952598e-004,1.142026e+000,1.447126e-002,1.850401e+003,,,,,,,,,,,
,,,,,,,2.765986e+002,1.906225e-004,1.143327e+000,1.378333e-002,1.850496e+003,,,,,,,,,,,
,,,,,,,2.835066e+002,1.841302e-004,1.144623e+000,1.298948e-002,1.850589e+003,,,,,,,,,,,
,,,,,,,2.905873e+002,1.759483e-004,1.145898e+000,1.210984e-002,1.850677e+003,,,,,,,,,,,
,,,,,,,2.978447e+002,1.663475e-004,1.147141e+000,1.117008e-002,1.850762e+003,,,,,,,,,,,
,,,,,,,3.052834e+002,1.555849e-004,1.148339e+000,1.019282e-002,1.850841e+003,,,,,,,,,,,
,,,,,,,3.129079e+002,1.439146e-004,1.149481e+000,9.198528e-003,1.850915e+003,,,,,,,,,,,
,,,,,,,3.207229e+002,1.316252e-004,1.150558e+000,8.208036e-003,1.850983e+003,,,,,,,,,,,
,,,,,,,3.287330e+002,1.189528e-004,1.151561e+000,7.237044e-003,1.851045e+003,,,,,,,,,,,
,,,,,,,3.369431e+002,1.061518e-004,1.152485e+000,6.300874e-003,1.851101e+003,,,,,,,,,,,
,,,,,,,3.453583e+002,9.345436e-005,1.153325e+000,5.412023e-003,1.851150e+003,,,,,,,,,,,
,,,,,,,3.539837e+002,8.107822e-005,1.154077e+000,4.580901e-003,1.851193e+003,,,,,,,,,,,
,,,,,,,3.628245e+002,6.919245e-005,1.154740e+000,3.814100e-003,1.851230e+003,,,,,,,,,,,
,,,,,,,3.718861e+002,5.798811e-005,1.155316e+000,3.118595e-003,1.851261e+003,,,,,,,,,,,
,,,,,,,3.811740e+002,4.759667e-005,1.155805e+000,2.497372e-003,1.851287e+003,,,,,,,,,,,
,,,,,,,3.906939e+002,3.812515e-005,1.156212e+000,1.951663e-003,1.851308e+003,,,,,,,,,,,
,,,,,,,4.004515e+002,2.967107e-005,1.156542e+000,1.481881e-003,1.851325e+003,,,,,,,,,,,
,,,,,,,4.104529e+002,2.229026e-005,1.156801e+000,1.086130e-003,1.851338e+003,,,,,,,,,,,
,,,,,,,4.207040e+002,1.602386e-005,1.156996e+000,7.617643e-004,1.851347e+003,,,,,,,,,,,
,,,,,,,4.312111e+002,1.085868e-005,1.157136e+000,5.036364e-004,1.851354e+003,,,,,,,,,,,
,,,,,,,4.419807e+002,6.757703e-006,1.157230e+000,3.057918e-004,1.851358e+003,,,,,,,,,,,
,,,,,,,4.530192e+002,3.676672e-006,1.157287e+000,1.623186e-004,1.851361e+003,,,,,,,,,,,
,,,,,,,4.643335e+002,1.595924e-006,1.157316e+000,6.874044e-005,1.851362e+003,,,,,,,,,,,
,,,,,,,4.759303e+002,4.613443e-007,1.157327e+000,1.938706e-005,1.851362e+003,,,,,,,,,,,
,,,,,,,4.878167e+002,0.000000e+000,1.157329e+000,0.000000e+000,1.851363e+003,,,,,,,,,,,

File: source_data/0020_thria_ch4/psd/n2/AC4700-400.CSV
,,,,,,,w,dV/dw,V cum,dS/dw,S cum,,,P/P0,Amount Adsorbed,Fit,,,,,,
SAIEUS NLDFT ANALYSIS,,,,,,,3.600000e+000,0.000000e+000,0.000000e+000,0.000000e+000,0.000000e+000,,,3.088100e-007,7.754400e+000,1.049516e+001,,,,,,
,,,,,,,3.689911e+000,0.000000e+000,0.000000e+000,0.000000e+000,0.000000e+000,,,7.580600e-007,1.560160e+001,1.740196e+001,,,,,,
,,,,,,,3.782067e+000,0.000000e+000,0.000000e+000,0.000000e+000,0.000000e+000,,,1.359540e-006,2.345800e+001,2.296283e+001,,,,,,
,,,,,,,3.876524e+000,0.000000e+000,0.000000e+000,0.000000e+000,0.000000e+000,,,2.310300e-006,3.120220e+001,2.910926e+001,,,,,,
,,,,,,,3.973341e+000,0.000000e+000,5.646419e-007,0.000000e+000,-2.064487e-003,,,3.904820e-006,3.894850e+001,3.777620e+001,,,,,,
,,,,,,,4.072576e+000,0.000000e+000,9.415479e-011,0.000000e+000,-4.890430e-003,,,5.933320e-006,4.677160e+001,4.658664e+001,,,,,,
,,,,,,,4.174289e+000,8.970172e-006,2.013159e-007,4.297820e-002,-3.922176e-003,,,8.231150e-006,5.461110e+001,5.415314e+001,,,,,,
,,,,,,,4.278543e+000,3.361281e-005,5.246434e-006,1.571227e-001,-3.407686e-002,,,1.137490e-005,6.244410e+001,6.108576e+001,,,,,,
Sample (ID),,AC4700-400 ,,,,,4.385400e+000,3.097450e-004,2.374248e-005,1.412619e+000,5.105798e-002,,,1.533420e-005,7.028560e+001,6.871029e+001,,,,,,
,,,,,,,4.494926e+000,1.556492e-003,7.369375e-005,6.925552e+000,3.605715e-001,,,2.019580e-005,7.802500e+001,7.624098e+001,,,,,,
Selected(Model1),,C:\Users\pcxtsbl\SAIEUS\Models\Carbons\3E100 C-N2-77-het_.model,,,,,4.607187e+000,3.245541e-003,3.158399e-004,1.408903e+001,1.423031e+000,,,2.646620e-005,8.576960e+001,8.545841e+001,,,,,,
,,,,,,,4.722253e+000,7.564625e-003,9.167735e-004,3.203820e+001,3.995274e+000,,,3.421220e-005,9.348510e+001,9.357420e+001,,,,,,
,,,,,,,4.840192e+000,1.390101e-002,2.164892e-003,5.743990e+001,9.229053e+000,,,4.382660e-005,1.012180e+002,1.018483e+002,,,,,,
,,,,,,,4.961076e+000,2.156439e-002,4.298049e-003,8.693432e+001,1.792734e+001,,,5.509100e-005,1.089660e+002,1.106231e+002,,,,,,
,,,,,,,5.084980e+000,3.001982e-002,7.492142e-003,1.180725e+002,3.063720e+001,,,6.858710e-005,1.166870e+002,1.184680e+002,,,,,,
,,,,,,,5.211978e+000,3.844828e-002,1.184635e-002,1.475381e+002,4.754537e+001,,,8.469240e-005,1.244260e+002,1.265397e+002,,,,,,
Lambda,,2.5,,,,,5.342148e+000,4.610545e-002,1.736374e-002,1.726102e+002,6.844947e+001,,,1.037200e-004,1.321520e+002,1.343987e+002,,,,,,
,,,,,,,5.475569e+000,5.222520e-002,2.395305e-002,1.907572e+002,9.277721e+001,,,1.265860e-004,1.398840e+002,1.421602e+002,,,,,,
St Dev of Fit,,1.83124173797191,,,,,5.612322e+000,5.642959e-002,3.141367e-002,2.010918e+002,1.196888e+002,,,1.535160e-004,1.475850e+002,1.498566e+002,,,,,,
,,,,,,,5.752491e+000,5.801872e-002,3.946550e-002,2.017169e+002,1.480281e+002,,,1.853770e-004,1.552910e+002,1.572037e+002,,,,,,
,,,,,,,5.896160e+000,5.701036e-002,4.776070e-002,1.933813e+002,1.764633e+002,,,2.240570e-004,1.630140e+002,1.643638e+002,,,,,,
,,,,,,,6.043417e+000,5.352407e-002,5.592913e-002,1.771318e+002,2.038342e+002,,,2.708700e-004,1.707570e+002,1.715982e+002,,,,,,
,,,,,,,6.194353e+000,4.786725e-002,6.361070e-002,1.545513e+002,2.289230e+002,,,3.279790e-004,1.784600e+002,1.783573e+002,,,,,,
,,,,,,,6.349058e+000,4.116682e-002,7.050966e-002,1.296785e+002,2.509312e+002,,,3.988590e-004,1.861670e+002,1.848461e+002,,,,,,
,,,,,,,6.507626e+000,3.396946e-002,7.646333e-002,1.043989e+002,2.694627e+002,,,6.658720e-004,2.054750e+002,2.013725e+002,,,,,,
,,,,,,,6.670155e+000,2.741163e-002,8.143199e-002,8.219187e+001,2.845711e+002,,,1.156400e-003,2.246180e+002,2.187350e+002,,,,,,
,,,,,,,6.836743e+000,2.245793e-002,8.555410e-002,6.569773e+001,2.967842e+002,,,2.095460e-003,2.434210e+002,2.383699e+002,,,,,,
,,,,,,,7.007492e+000,2.018706e-002,8.912110e-002,5.761564e+001,3.071409e+002,,,3.870120e-003,2.616090e+002,2.631289e+002,,,,,,
,,,,,,,7.182505e+000,2.034433e-002,9.261287e-002,5.664967e+001,3.169842e+002,,,6.959880e-003,2.789170e+002,2.824043e+002,,,,,,
,,,,,,,7.361889e+000,2.405472e-002,9.654663e-002,6.534932e+001,3.277996e+002,,,1.166180e-002,2.951100e+002,2.964485e+002,,,,,,
,,,,,,,7.545754e+000,3.097153e-002,1.015531e-001,8.208996e+001,3.412816e+002,,,1.794330e-002,3.102580e+002,3.075146e+002,,,,,,
,,,,,,,7.734210e+000,4.046038e-002,1.082433e-001,1.046271e+002,3.587867e+002,,,2.574640e-002,3.244090e+002,3.253864e+002,,,,,,
,,,,,,,7.927373e+000,5.208761e-002,1.171627e-001,1.314120e+002,3.815563e+002,,,3.484900e-002,3.376740e+002,3.376789e+002,,,,,,
,,,,,,,8.125361e+000,6.456600e-002,1.287115e-001,1.589246e+002,4.103393e+002,,,4.509860e-002,3.502020e+002,3.499162e+002,,,,,,
,,,,,,,8.328293e+000,7.670486e-002,1.430663e-001,1.842031e+002,4.452263e+002,,,5.642530e-002,3.619920e+002,3.660150e+002,,,,,,
,,,,,,,8.536293e+000,8.716211e-002,1.601687e-001,2.042154e+002,4.857244e+002,,,6.872260e-002,3.732110e+002,3.717487e+002,,,,,,
,,,,,,,8.749488e+000,9.507705e-002,1.796647e-001,2.173317e+002,5.308331e+002,,,8.197380e-002,3.837970e+002,3.811814e+002,,,,,,
,,,,,,,8.968008e+000,9.921697e-002,2.009647e-001,2.212687e+002,5.789193e+002,,,9.614440e-002,3.938030e+002,3.941082e+002,,,,,,
,,,,,,,9.191985e+000,9.948457e-002,2.232921e-001,2.164594e+002,6.280388e+002,,,1.526450e-001,4.242100e+002,4.240837e+002,,,,,,
,,,,,,,9.421557e+000,9.590021e-002,2.457924e-001,2.035761e+002,6.763973e+002,,,2.073280e-001,4.439580e+002,4.445381e+002,,,,,,
,,,,,,,9.656861e+000,8.883704e-002,2.675936e-001,1.839874e+002,7.220938e+002,,,2.684950e-001,4.585940e+002,4.585748e+002,,,,,,
,,,,,,,9.898043e+000,7.942964e-002,2.879254e-001,1.604956e+002,7.636948e+002,,,3.185010e-001,4.665900e+002,4.664992e+002,,,,,,
,,,,,,,1.014525e+001,6.837687e-002,3.062109e-001,1.347959e+002,8.001998e+002,,,3.652310e-001,4.720860e+002,4.721675e+002,,,,,,
,,,,,,,1.039863e+001,5.682563e-002,3.220640e-001,1.092945e+002,8.311032e+002,,,3.976500e-001,4.752530e+002,4.753061e+002,,,,,,
,,,,,,,1.065833e+001,4.575882e-002,3.353566e-001,8.586486e+001,8.563665e+002,,,4.485810e-001,4.796070e+002,4.797469e+002,,,,,,
,,,,,,,1.092453e+001,3.615938e-002,3.461829e-001,6.619851e+001,8.764793e+002,,,4.984290e-001,4.835080e+002,4.834865e+002,,,,,,
,,,,,,,1.119737e+001,2.797163e-002,3.548716e-001,4.996108e+001,8.921991e+002,,,5.486910e-001,4.871500e+002,4.871494e+002,,,,,,
,,,,,,,1.147703e+001,2.208289e-002,3.618170e-001,3.848190e+001,9.044579e+002,,,5.985400e-001,4.906350e+002,4.906575e+002,,,,,,
,,,,,,,1.176367e+001,1.823960e-002,3.675448e-001,3.101006e+001,9.143365e+002,,,6.488350e-001,4.939870e+002,4.940465e+002,,,,,,
,,,,,,,1.205747e+001,1.613194e-002,3.725506e-001,2.675843e+001,9.227447e+002,,,6.986830e-001,4.971970e+002,4.971878e+002,,,,,,
,,,,,,,1.235860e+001,1.548300e-002,3.772802e-001,2.505622e+001,9.304941e+002,,,7.487170e-001,5.003730e+002,5.004302e+002,,,,,,
,,,,,,,1.266726e+001,1.580036e-002,3.820896e-001,2.494677e+001,9.381631e+002,,,7.985070e-001,5.035760e+002,5.035757e+002,,,,,,
,,,,,,,1.298363e+001,1.665860e-002,3.872147e-001,2.566093e+001,9.461547e+002,,,8.484940e-001,5.068790e+002,5.069073e+002,,,,,,
,,,,,,,1.330790e+001,1.784109e-002,3.928027e-001,2.681278e+001,9.546523e+002,,,8.985270e-001,5.105290e+002,5.105446e+002,,,,,,
,,,,,,,1.364026e+001,1.927658e-002,3.989670e-001,2.826424e+001,9.638012e+002,,,9.468810e-001,5.151390e+002,5.151552e+002,,,,,,
,,,,,,,1.398093e+001,2.088143e-002,4.058039e-001,2.987131e+001,9.737010e+002,,,9.848880e-001,5.217570e+002,5.233416e+002,,,,,,
,,,,,,,1.433011e+001,2.263337e-002,4.133981e-001,3.158856e+001,9.844369e+002,,,9.926900e-001,5.250890e+002,5.235168e+002,,,,,,
,,,,,,,1.468800e+001,2.450157e-002,4.218311e-001,3.336270e+001,9.960601e+002,,,,,,,,,,,
,,,,,,,1.505484e+001,2.639771e-002,4.311704e-001,3.506874e+001,1.008618e+003,,,,,,,,,,,
,,,,,,,1.543083e+001,2.819871e-002,4.414413e-001,3.654853e+001,1.022093e+003,,,,,,,,,,,
,,,,,,,1.581622e+001,2.977820e-002,4.526230e-001,3.765527e+001,1.036406e+003,,,,,,,,,,,
,,,,,,,1.621123e+001,3.104667e-002,4.646491e-001,3.830265e+001,1.051423e+003,,,,,,,,,,,
,,,,,,,1.661611e+001,3.192838e-002,4.774129e-001,3.843062e+001,1.066976e+003,,,,,,,,,,,
,,,,,,,1.703110e+001,3.235450e-002,4.907714e-001,3.799460e+001,1.082854e+003,,,,,,,,,,,
,,,,,,,1.745646e+001,3.233240e-002,5.045472e-001,3.704348e+001,1.098832e+003,,,,,,,,,,,
,,,,,,,1.789243e+001,3.180744e-002,5.185462e-001,3.555407e+001,1.114675e+003,,,,,,,,,,,
,,,,,,,1.833930e+001,3.080469e-002,5.325535e-001,3.359418e+001,1.130134e+003,,,,,,,,,,,
,,,,,,,1.879733e+001,2.936912e-002,5.463498e-001,3.124818e+001,1.144997e+003,,,,,,,,,,,
,,,,,,,1.926679e+001,2.754918e-002,5.597216e-001,2.859758e+001,1.159051e+003,,,,,,,,,,,
,,,,,,,1.974799e+001,2.546897e-002,5.724839e-001,2.579399e+001,1.172138e+003,,,,,,,,,,,
,,,,,,,2.024119e+001,2.323560e-002,5.844965e-001,2.295872e+001,1.184157e+003,,,,,,,,,,,
,,,,,,,2.074672e+001,2.095607e-002,5.956631e-001,2.020182e+001,1.195059e+003,,,,,,,,,,,
,,,,,,,2.126487e+001,1.871622e-002,6.059345e-001,1.760294e+001,1.204842e+003,,,,,,,,,,,
,,,,,,,2.179597e+001,1.660094e-002,6.153040e-001,1.523304e+001,1.213548e+003,,,,,,,,,,,
,,,,,,,2.234032e+001,1.465621e-002,6.238005e-001,1.312086e+001,1.221254e+003,,,,,,,,,,,
,,,,,,,2.289828e+001,1.291836e-002,6.314809e-001,1.128326e+001,1.228047e+003,,,,,,,,,,,
,,,,,,,2.347017e+001,1.138856e-002,6.384198e-001,9.704709e+000,1.234036e+003,,,,,,,,,,,
,,,,,,,2.405634e+001,1.003689e-002,6.446893e-001,8.344486e+000,1.239314e+003,,,,,,,,,,,
,,,,,,,2.465715e+001,8.840741e-003,6.503518e-001,7.170936e+000,1.243965e+003,,,,,,,,,,,
,,,,,,,2.527296e+001,7.768651e-003,6.554591e-001,6.147796e+000,1.248056e+003,,,,,,,,,,,
,,,,,,,2.590416e+001,6.794126e-003,6.600495e-001,5.245587e+000,1.251645e+003,,,,,,,,,,,
,,,,,,,2.655112e+001,5.899903e-003,6.641510e-001,4.444184e+000,1.254774e+003,,,,,,,,,,,
,,,,,,,2.721424e+001,5.089126e-003,6.677893e-001,3.740047e+000,1.257481e+003,,,,,,,,,,,
,,,,,,,2.789392e+001,4.356048e-003,6.709936e-001,3.123296e+000,1.259808e+003,,,,,,,,,,,
,,,,,,,2.859057e+001,3.707051e-003,6.737961e-001,2.593198e+000,1.261794e+003,,,,,,,,,,,
,,,,,,,2.930463e+001,3.146349e-003,6.762366e-001,2.147339e+000,1.263481e+003,,,,,,,,,,,
,,,,,,,3.003651e+001,2.678715e-003,6.783606e-001,1.783639e+000,1.264914e+003,,,,,,,,,,,
,,,,,,,3.078668e+001,2.292828e-003,6.802191e-001,1.489494e+000,1.266136e+003,,,,,,,,,,,
,,,,,,,3.155558e+001,1.991971e-003,6.818608e-001,1.262516e+000,1.267190e+003,,,,,,,,,,,
,,,,,,,3.234369e+001,1.764085e-003,6.833360e-001,1.090838e+000,1.268114e+003,,,,,,,,,,,
,,,,,,,3.315148e+001,1.596891e-003,6.846894e-001,9.633906e-001,1.268941e+003,,,,,,,,,,,
,,,,,,,3.397944e+001,1.479422e-003,6.859598e-001,8.707746e-001,1.269698e+003,,,,,,,,,,,
,,,,,,,3.482808e+001,1.398180e-003,6.871785e-001,8.029038e-001,1.270406e+003,,,,,,,,,,,
,,,,,,,3.569792e+001,1.340897e-003,6.883684e-001,7.512464e-001,1.271081e+003,,,,,,,,,,,
,,,,,,,3.658948e+001,1.296084e-003,6.895438e-001,7.084465e-001,1.271731e+003,,,,,,,,,,,
,,,,,,,3.750331e+001,1.257113e-003,6.907105e-001,6.704010e-001,1.272361e+003,,,,,,,,,,,
,,,,,,,3.843996e+001,1.214737e-003,6.918683e-001,6.320176e-001,1.272971e+003,,,,,,,,,,,
,,,,,,,3.940000e+001,1.168650e-003,6.930127e-001,5.932234e-001,1.273559e+003,,,,,,,,,,,
,,,,,,,4.038402e+001,1.118760e-003,6.941383e-001,5.540605e-001,1.274124e+003,,,,,,,,,,,
,,,,,,,4.139262e+001,1.065829e-003,6.952401e-001,5.149851e-001,1.274663e+003,,,,,,,,,,,
,,,,,,,4.242641e+001,1.011512e-003,6.963138e-001,4.768311e-001,1.275175e+003,,,,,,,,,,,
,,,,,,,4.348601e+001,9.572882e-004,6.973567e-001,4.402741e-001,1.275661e+003,,,,,,,,,,,
,,,,,,,4.457208e+001,9.045713e-004,6.983674e-001,4.058914e-001,1.276120e+003,,,,,,,,,,,
,,,,,,,4.568528e+001,8.545059e-004,6.993460e-001,3.740837e-001,1.276554e+003,,,,,,,,,,,
,,,,,,,4.682627e+001,8.082237e-004,7.002939e-001,3.452010e-001,1.276964e+003,,,,,,,,,,,
,,,,,,,4.799577e+001,7.647747e-004,7.012131e-001,3.186842e-001,1.277352e+003,,,,,,,,,,,
,,,,,,,4.919447e+001,7.251335e-004,7.021057e-001,2.948028e-001,1.277719e+003,,,,,,,,,,,
,,,,,,,5.042311e+001,6.879208e-004,7.029735e-001,2.728593e-001,1.278068e+003,,,,,,,,,,,
,,,,,,,5.168243e+001,6.521583e-004,7.038172e-001,2.523713e-001,1.278398e+003,,,,,,,,,,,
,,,,,,,5.297321e+001,6.165830e-004,7.046363e-001,2.327905e-001,1.278711e+003,,,,,,,,,,,
,,,,,,,5.429622e+001,5.825501e-004,7.054294e-001,2.145822e-001,1.279007e+003,,,,,,,,,,,
,,,,,,,5.565228e+001,5.490964e-004,7.061965e-001,1.973312e-001,1.279286e+003,,,,,,,,,,,
,,,,,,,5.704220e+001,5.175639e-004,7.069373e-001,1.814670e-001,1.279549e+003,,,,,,,,,,,
,,,,,,,5.846684e+001,4.888961e-004,7.076537e-001,1.672388e-001,1.279797e+003,,,,,,,,,,,
,,,,,,,5.992706e+001,4.641391e-004,7.083490e-001,1.549013e-001,1.280032e+003,,,,,,,,,,,
,,,,,,,6.142375e+001,4.435544e-004,7.090276e-001,1.444244e-001,1.280256e+003,,,,,,,,,,,
,,,,,,,6.295782e+001,4.272190e-004,7.096950e-001,1.357159e-001,1.280471e+003,,,,,,,,,,,
,,,,,,,6.453020e+001,4.142515e-004,7.103562e-001,1.283900e-001,1.280678e+003,,,,,,,,,,,
,,,,,,,6.614185e+001,4.031233e-004,7.110147e-001,1.218966e-001,1.280880e+003,,,,,,,,,,,
,,,,,,,6.779375e+001,3.923460e-004,7.116717e-001,1.157470e-001,1.281076e+003,,,,,,,,,,,
,,,,,,,6.948691e+001,3.807170e-004,7.123263e-001,1.095795e-001,1.281267e+003,,,,,,,,,,,
,,,,,,,7.122236e+001,3.672962e-004,7.129757e-001,1.031407e-001,1.281451e+003,,,,,,,,,,,
,,,,,,,7.300115e+001,3.515740e-004,7.136154e-001,9.632013e-002,1.281629e+003,,,,,,,,,,,
,,,,,,,7.482436e+001,3.342326e-004,7.142408e-001,8.933790e-002,1.281798e+003,,,,,,,,,,,
,,,,,,,7.669311e+001,3.153708e-004,7.148479e-001,8.224228e-002,1.281958e+003,,,,,,,,,,,
,,,,,,,7.860853e+001,2.957674e-004,7.154332e-001,7.525072e-002,1.282109e+003,,,,,,,,,,,
,,,,,,,8.057179e+001,2.761415e-004,7.159945e-001,6.854545e-002,1.282250e+003,,,,,,,,,,,
,,,,,,,8.258409e+001,2.572479e-004,7.165307e-001,6.229963e-002,1.282382e+003,,,,,,,,,,,
,,,,,,,8.464664e+001,2.394345e-004,7.170426e-001,5.657271e-002,1.282504e+003,,,,,,,,,,,
,,,,,,,8.676070e+001,2.235321e-004,7.175315e-001,5.152842e-002,1.282618e+003,,,,,,,,,,,
,,,,,,,8.892756e+001,2.098030e-004,7.180005e-001,4.718514e-002,1.282725e+003,,,,,,,,,,,
,,,,,,,9.114854e+001,1.982439e-004,7.184531e-001,4.349909e-002,1.282826e+003,,,,,,,,,,,
,,,,,,,9.342499e+001,1.889591e-004,7.188934e-001,4.045152e-002,1.282921e+003,,,,,,,,,,,
,,,,,,,9.575829e+001,1.813623e-004,7.193251e-001,3.787918e-002,1.283012e+003,,,,,,,,,,,
,,,,,,,9.814987e+001,1.749162e-004,7.197509e-001,3.564267e-002,1.283100e+003,,,,,,,,,,,
,,,,,,,1.006012e+002,1.690753e-004,7.201725e-001,3.361299e-002,1.283185e+003,,,,,,,,,,,
,,,,,,,1.031137e+002,1.635464e-004,7.205904e-001,3.172155e-002,1.283267e+003,,,,,,,,,,,
,,,,,,,1.056890e+002,1.578555e-004,7.210042e-001,2.987169e-002,1.283346e+003,,,,,,,,,,,
,,,,,,,1.083286e+002,1.520331e-004,7.214132e-001,2.806888e-002,1.283423e+003,,,,,,,,,,,
,,,,,,,1.110341e+002,1.461158e-004,7.218165e-001,2.631909e-002,1.283496e+003,,,,,,,,,,,
,,,,,,,1.138072e+002,1.401834e-004,7.222134e-001,2.463524e-002,1.283567e+003,,,,,,,,,,,
,,,,,,,1.166496e+002,1.343093e-004,7.226035e-001,2.302784e-002,1.283635e+003,,,,,,,,,,,
,,,,,,,1.195629e+002,1.286144e-004,7.229864e-001,2.151411e-002,1.283699e+003,,,,,,,,,,,
,,,,,,,1.225490e+002,1.231370e-004,7.233621e-001,2.009597e-002,1.283762e+003,,,,,,,,,,,
,,,,,,,1.256097e+002,1.178763e-004,7.237309e-001,1.876866e-002,1.283821e+003,,,,,,,,,,,
,,,,,,,1.287468e+002,1.127353e-004,7.240927e-001,1.751272e-002,1.283878e+003,,,,,,,,,,,
,,,,,,,1.319623e+002,1.076532e-004,7.244470e-001,1.631576e-002,1.283932e+003,,,,,,,,,,,
,,,,,,,1.352580e+002,1.023319e-004,7.247931e-001,1.513137e-002,1.283984e+003,,,,,,,,,,,
,,,,,,,1.386361e+002,9.676445e-005,7.251294e-001,1.395948e-002,1.284033e+003,,,,,,,,,,,
,,,,,,,1.420986e+002,9.099872e-005,7.254545e-001,1.280783e-002,1.284080e+003,,,,,,,,,,,
,,,,,,,1.456475e+002,8.507221e-005,7.257669e-001,1.168193e-002,1.284123e+003,,,,,,,,,,,
,,,,,,,1.492851e+002,7.919015e-005,7.260656e-001,1.060925e-002,1.284163e+003,,,,,,,,,,,
,,,,,,,1.530135e+002,7.354419e-005,7.263502e-001,9.612770e-003,1.284201e+003,,,,,,,,,,,
,,,,,,,1.568351e+002,6.834901e-005,7.266211e-001,8.716037e-003,1.284236e+003,,,,,,,,,,,
,,,,,,,1.607520e+002,6.381935e-005,7.268796e-001,7.940098e-003,1.284269e+003,,,,,,,,,,,
,,,,,,,1.647668e+002,6.015005e-005,7.271282e-001,7.301233e-003,1.284299e+003,,,,,,,,,,,
,,,,,,,1.688819e+002,5.750906e-005,7.273698e-001,6.810564e-003,1.284328e+003,,,,,,,,,,,
,,,,,,,1.730998e+002,5.603860e-005,7.276089e-001,6.474717e-003,1.284356e+003,,,,,,,,,,,
,,,,,,,1.774230e+002,5.584957e-005,7.278502e-001,6.295641e-003,1.284384e+003,,,,,,,,,,,
,,,,,,,1.818541e+002,5.691390e-005,7.280995e-001,6.259291e-003,1.284411e+003,,,,,,,,,,,
,,,,,,,1.863960e+002,5.930564e-005,7.283630e-001,6.363404e-003,1.284440e+003,,,,,,,,,,,
,,,,,,,1.910512e+002,6.291766e-005,7.286470e-001,6.586470e-003,1.284470e+003,,,,,,,,,,,
,,,,,,,1.958228e+002,6.762609e-005,7.289581e-001,6.906867e-003,1.284502e+003,,,,,,,,,,,
,,,,,,,2.007135e+002,7.331579e-005,7.293023e-001,7.305517e-003,1.284537e+003,,,,,,,,,,,
,,,,,,,2.057263e+002,7.955593e-005,7.296852e-001,7.734152e-003,1.284575e+003,,,,,,,,,,,
,,,,,,,2.108644e+002,8.624084e-005,7.301111e-001,8.179745e-003,1.284616e+003,,,,,,,,,,,
,,,,,,,2.161307e+002,9.291237e-005,7.305831e-001,8.597794e-003,1.284660e+003,,,,,,,,,,,
,,,,,,,2.215286e+002,9.917408e-005,7.311019e-001,8.953613e-003,1.284707e+003,,,,,,,,,,,
,,,,,,,2.270613e+002,1.046218e-004,7.316663e-001,9.215292e-003,1.284758e+003,,,,,,,,,,,
,,,,,,,2.327322e+002,1.091656e-004,7.322732e-001,9.381222e-003,1.284810e+003,,,,,,,,,,,
,,,,,,,2.385448e+002,1.124395e-004,7.329179e-001,9.427119e-003,1.284865e+003,,,,,,,,,,,
,,,,,,,2.445025e+002,1.143984e-004,7.335943e-001,9.357648e-003,1.284921e+003,,,,,,,,,,,
,,,,,,,2.506089e+002,1.150406e-004,7.342955e-001,9.180886e-003,1.284978e+003,,,,,,,,,,,
,,,,,,,2.568679e+002,1.143473e-004,7.350141e-001,8.903194e-003,1.285034e+003,,,,,,,,,,,
,,,,,,,2.632832e+002,1.123998e-004,7.357420e-001,8.538314e-003,1.285090e+003,,,,,,,,,,,
,,,,,,,2.698588e+002,1.092819e-004,7.364714e-001,8.099189e-003,1.285145e+003,,,,,,,,,,,
,,,,,,,2.765986e+002,1.051052e-004,7.371944e-001,7.599835e-003,1.285198e+003,,,,,,,,,,,
,,,,,,,2.835066e+002,1.000297e-004,7.379034e-001,7.056605e-003,1.285249e+003,,,,,,,,,,,
,,,,,,,2.905873e+002,9.417692e-005,7.385913e-001,6.481834e-003,1.285297e+003,,,,,,,,,,,
,,,,,,,2.978447e+002,8.771315e-005,7.392515e-001,5.889857e-003,1.285342e+003,,,,,,,,,,,
,,,,,,,3.052834e+002,8.079407e-005,7.398784e-001,5.293053e-003,1.285383e+003,,,,,,,,,,,
,,,,,,,3.129079e+002,7.357050e-005,7.404669e-001,4.702374e-003,1.285421e+003,,,,,,,,,,,
,,,,,,,3.207229e+002,6.619803e-005,7.410130e-001,4.128052e-003,1.285456e+003,,,,,,,,,,,
,,,,,,,3.287330e+002,5.881272e-005,7.415135e-001,3.578145e-003,1.285487e+003,,,,,,,,,,,
,,,,,,,3.369431e+002,5.154669e-005,7.419663e-001,3.059667e-003,1.285514e+003,,,,,,,,,,,
,,,,,,,3.453583e+002,4.451801e-005,7.423702e-001,2.578076e-003,1.285537e+003,,,,,,,,,,,
,,,,,,,3.539837e+002,3.783808e-005,7.427249e-001,2.137843e-003,1.285558e+003,,,,,,,,,,,
,,,,,,,3.628245e+002,3.157482e-005,7.430313e-001,1.740501e-003,1.285575e+003,,,,,,,,,,,
,,,,,,,3.718861e+002,2.582386e-005,7.432908e-001,1.388805e-003,1.285589e+003,,,,,,,,,,,
,,,,,,,3.811740e+002,2.063441e-005,7.435060e-001,1.082677e-003,1.285600e+003,,,,,,,,,,,
,,,,,,,3.906939e+002,1.604012e-005,7.436800e-001,8.211095e-004,1.285609e+003,,,,,,,,,,,
,,,,,,,4.004515e+002,1.207269e-005,7.438165e-001,6.029541e-004,1.285616e+003,,,,,,,,,,,
,,,,,,,4.104529e+002,8.730886e-006,7.439200e-001,4.254270e-004,1.285621e+003,,,,,,,,,,,
,,,,,,,4.207040e+002,6.008458e-006,7.439950e-001,2.856383e-004,1.285625e+003,,,,,,,,,,,
,,,,,,,4.312111e+002,3.880256e-006,7.440463e-001,1.799701e-004,1.285627e+003,,,,,,,,,,,
,,,,,,,4.419807e+002,2.285493e-006,7.440790e-001,1.034205e-004,1.285629e+003,,,,,,,,,,,
,,,,,,,4.530192e+002,1.187131e-006,7.440977e-001,5.240976e-005,1.285630e+003,,,,,,,,,,,
,,,,,,,4.643335e+002,5.010983e-007,7.441069e-001,2.158355e-005,1.285630e+003,,,,,,,,,,,
,,,,,,,4.759303e+002,1.448558e-007,7.441104e-001,6.087269e-006,1.285630e+003,,,,,,,,,,,
,,,,,,,4.878167e+002,0.000000e+000,7.441112e-001,0.000000e+000,1.285630e+003,,,,,,,,,,,
